Repository: api-evangelist/patents-2006

# patents-2006
This is the patent store for 2006.

File: _posts/2006-03-15-ultraviolet-light-emitting-algan-composition-and-ultraviolet-light-emitting-device-containing-same.markdown (part 1 of 2)
---

title: Ultraviolet light emitting AlGaN composition, and ultraviolet light emitting device containing same
abstract: An AlGaN composition is provided comprising a group III-Nitride active region layer, for use in an active region of a UV light emitting device, wherein light-generation occurs through radiative recombination of carriers in nanometer scale size, compositionally inhomogeneous regions having band-gap energy less than the surrounding material. Further, a semiconductor UV light emitting device having an active region layer comprised of the AlGaN composition above is provided, as well as a method of producing the AlGaN composition and semiconductor UV light emitting device, involving molecular beam epitaxy.
url: http://patft.uspto.gov/netacgi/nph-Parser?Sect1=PTO2&Sect2=HITOFF&p=1&u=%2Fnetahtml%2FPTO%2Fsearch-adv.htm&r=1&f=G&l=50&d=PALL&S1=07812366&OS=07812366&RS=07812366
owner: The United States of America as represented by the Secretary of the Army
number: 07812366
owner_city: Washington
owner_country: US
publication_date: 20060315
---
This application claims the priority of the corresponding provisional application Ser. No. 60 663 144 filed Mar. 18 2005 the entire contents of which are incorporated herein by reference. This application is related to application Ser. No. 11 376 452 filed on even date for a Method of Manufacturing An Ultraviolet Light Emitting AlGaN Composition And Ultraviolet Light Emitting Device Containing Same.

The invention described herein may be manufactured and used by or for the Government of the United States of America for governmental purposes without the payment of any royalties thereon or therefor.

The present invention provides an ultraviolet UV light emitting AlGaN composition a UV light emitting device and a method of making both. In particular a UV light emitting device is provided comprised of an active region layer composed of AlGaN having localized nanoscale compositional inhomogeneities therein as well as a manufacturing method for producing such an UV light emitting device.

Conventionally blue violet LED s have been made using InGaN alloys to produce the layers thereof. Problems encountered when fabricating optical sources using high dislocation density III Nitride materials such as InGaN alloys was first addressed during the development of LED s using the InGaN alloy system. It was found that the material properties of InGaN alloys change as the amount of indium in the alloy is increased. With the proper growth conditions however it was discovered that material could be grown in which the indium did not incorporate uniformly throughout the InGaN layer i.e. the material has areas of high and low concentrations of indium spread throughout . These compositional fluctuations also known as localized inhomogeneities result in carrier localization and lead to an enhancement in the radiative efficiency despite the high dislocation density.

The discovery of the effects of the localized inhomogeneities enabled the development of commercially successful blue InGaN based LEDs and laser diodes LDs . See P. Waltereit H. Sato C. Poblenz D. S. Green J. S. Brown M. Mclaurin T. Katona S. P. DenBaars J. S. Speck J. H. Liang M. Kato H. Tamura S. Omori and C. Funaoka 84 2748 2004 S Nakamura M. Senoh N. Iwasa and S. Nagahama 67 1868 1995 S Nakamura 13 705 1995 S. Nakamura T. Mukai M. Senoh 76 8189 1994 each of which are incorporated herein by reference in their entireties.

Specifically it has been reported that the intense red shifted photoluminescence PL peaks observed in InGaN alloys at room temperature result from the recombination of excitons localized at potential minima originating from large compositional fluctuations. See S. Chichibu T. Azuhata T. Sota and S. Nakamura 70 2822 1997 S. Chichibu K. Wada and S. Nakamura 71 2346 1997 Y. Sun Y. Cho E. K. Suh H. J. Lee R. J. Choi and Y. B. Hahn 84 49 2004 each of which are incorporated herein by reference in their entireties. Unfortunately InGaN alloys are not suitable for use in UV LED s at wavelengths shorter than 365 nanometers nm .

A similar localization effect resulting from the creation of localized inhomogeneities has been reported for quaternary InAlGaN alloys having an InN mole fraction of up to 20 and an AlN mole fraction of up to 60 corresponding to light emission at wavelengths shorter than 365 nm. See E. Monroy N. Gogneau F. Enjalbert F. Fossard D. Jalabert E. Bellet Amalric Le Si Dang and B. Daudin J. 94 3121 2003 Mee Yi Ryu C. Q. Chen E. Kuokstis J. W. Yang G. Simin and M. Asif Khan 80 3730 2002 H. Hirayama A. Kinoshita T. Yamabi Y. Enomoto A. Hirata T. Araki Y. Nanishi and Y. Aoyagi 80 207 2002 C. H. Chen Y. F. Chen Z. H. Lan L. C. Chen K. H. Chen H. X. Jiang and J. Y. Lin 84 1480 2004 each of which are incorporated herein by reference in their entireties. The carrier localization observed in such InAlGaN quaternary materials is also attributed to indium segregation therein resulting in enhanced luminescence at a peak wavelength significantly red shifted 150 to 300 meV with respect to the band edge.

The use of aluminum gallium nitride AlGaN as opposed to InAlGaN is preferred as the base material for manufacturing UV LED devices due to the difficulty in growing device quality quaternary material InAlGaN . AlGaN has therefore become the most important material for use in the development of ultraviolet semiconductor optical sources operating at wavelengths between 260 to 360 nm due to its tunable bandgap from 3.4 eV to 6.2 eV. Such sources have many useful military and commercial applications including water purification phosphor based white light sources high density data storage bioagent detection and non line of sight NLOS covert communication. See G. A. Shaw A. M. Siegel J. Model and N. Nischan Vol. 5417 2004 and E. Radkov R. Bompiedi A. M. Srivastava A. A. Setlur and C. A. Becket . Vol. 5187 176 2004 both of which are incorporated herein by reference in their entireties.

A major problem in manufacturing practical III Nitride based sources such as AlGaN alloys is the lack of a native substrate for the homoepitaxial growth of epilayers. Consequently most devices are deposited heteroepitaxially on lattice mismatched substrates like sapphire or SiC with the resulting layer quality limited by the high density of threading dislocations produced therein. Such threading dislocations present in AlGaN alloys deposited heteroepitaxially on lattice mismatched substrates are associated with non radiative recombination centers that compete with radiative recombination paths thus reducing the radiative recombination efficiency of these materials. One method for reducing the number of dislocations in III nitride materials deposited by molecular beam epitaxy is to employ III Nitride templates as a substrate that consists of an In Ga Al N thin film deposited upon a substrate commonly sapphire or SiC by a high temperature growth process 1000 C. such as metalorganic chemical vapor deposition or hydride vapor phase epitaxy.

With regard to optical sources these threading dislocations present in AlGaN alloys deposited heteroepitaxially on lattice mismatched substrates greatly reduce the wall plug efficiency i.e. the ratio of the power of the light emitted versus the electrical power applied . Currently the best reported UV light emitting diodes LED have very low wall plug efficiencies 1 or below with the remaining input power being converted to heat. See A. Khan SPIE Vol. 4996 2003 T. M. Katona T. Margalith C. Moe M. C. Schmidt S. Nakamura J. S. Speck S. P. DenBaars SPIE Vol. 5187 2004 K. B. Nam J. Li M. L. Nakarmi J. Y. Lin and H. X. Jiang 84 5264 2004 S. Wieczorek W. W. Chow S. R. Lee A. J. Fisher A. A. Allerman and M. H. Crawford 84 4899 2004 M. H. Crawford A. A. Allerman A. J. Fisher K. H. A. Bogart S. R. Lee R. J. Kaplar W. W. Chow and D. M. Follstaedt SPIE Vol. 5366 2004 A. Chitnis J. Sun V. Mandavilli R. Pachipulusu S. Wu M. Gaevski V. Adivarahan J. P. Zhang M. Asif Khan A. Sarua and M. Kuball 81 3491 2002 V. Adivarahan S. Wu J. P. Zhang A. Chitnis M. Shatalov V. Mandavilli R. Gaska and M. Asif Khan 84 4762 2004 V. Adivarahan W. H. Sun A. Chitnis M. Shatalov S. Wu H. P. Maruska and M. Asif Khan 85 2175 2004 each of which are incorporated herein by reference in their entireties.

The low wall plug efficiency further results in excessive heating of the UV LED material which reduces the lifetime thereof and may change the spectral and power output properties of UV LEDs. For these reasons such UV LED devices are commonly pulsed in operation such that the duty cycle is kept low enough to reduce undesirable heating effects on the UV LED material. Extracting the heat from these devices can also be challenging since the most commonly used substrate sapphire is a poor thermal conductor at room temperature. This difficulty in heat extraction requires elaborate packaging of the UV LED material such as including flip chip bonding of the final device to a thermally conductive substrate to help conductively dissipate the heat. These devices then emit light through the sapphire substrate and are referred to as back emitters .

The red shifts in the enhanced luminescence seen in In Al GaN quaternary alloys are much larger than those typically reported for AlGaN alloys of comparable Al content 10 to 50 meV . These AlGaN alloys are referred to herein as band edge AlGaN alloys. Accordingly it has been found that the large compositional fluctuations i.e. localized inhomogeneities resulting in the desirable carrier localization that leads to an enhancement in the radiative efficiency obtained using the current growth methods of InGaN alloys do not occur when using such methods to grow AlGaN alloys needed for the production of UV LEDs. In fact it has been previously believed that AlGaN material systems cannot have unstable mixing regions i.e. localized inhomogeneities that would result in phase separation as is the case for InGaN materials. See T. Matsuoka Calculation of unstable mixing region in wurtzite InGaAlN Applied Physics Letters 71 105 1997 .

These smaller red shifts found in the band edge AlGaN alloys of comparable Al content 10 to 50 meV are often attributed to emission from bandtails associated with small alloy fluctuations and structural disorder. See Y. H. Cho G. H. Gainer J. B. Lam W. Yang W. Jhe and J. J. Song 61 7203 2000 A. Bell S. Srinivasan C. Plumlee H. Omiya F. A. Ponce J. Christen S. Tanaka A. Fujioka and Y. Nakagawa 95 4670 2004 H. S. Kim R. A. Mair J. Li J. Y. Lin and H. X. Jiang 76 1252 2000 each of which are incorporated herein by reference in their entireties. While AlGaN on sapphire possesses long lived low temperature photoluminescence PL on the order of 250 600 picoseconds ps a significant reduction in PL lifetime to less than 20 ps at room temperature is generally observed due to thermally activated trapping and non radiative recombination at defect sites in the AlGaN alloy.

These short room temperature lifetimes found in UV LED s comprising band edge AlGaN on sapphire correspond to low wall plug efficiencies as discussed above. Without the availability of lattice matched substrates with reduced defect density or the advantages of compositional fluctuations i.e. localized inhomogeneities found in InGaN alloys made using the conventional methods of production production of efficient UV LED using band edge AlGaN alloys has been found to be practically impossible.

Most conventional UV LED s are based on the same basic device structure. The substrate preparation and the nucleation steps for epilayer growth however are dependent upon the chemistry of the substrate used. These processes as well as the subsequent buffer layers deposited greatly affect the number of defects in the material. For example in a conventional UV LED device structure a thick silicon doped n type AlGaN layer is grown to function as the bottom current spreading layer of the UV LED device. For a back emitter device as described above the AlN mole fraction of this current spreading layer is made large enough to ensure that the current spreading layer is transparent to the light emitted from the active region layer.

Next a multiple quantum well MQW active region layer is deposited upon the current spreading layer with the number and thickness of the multiple quantum wells formed within the MQW layer depending on the particular device. This MQW layer is then generally capped with an AlGaN electron blocking layer the AlGaN electron blocking layer optionally being doped p type. Next a p type GaN contact layer is formed upon the AlGaN electron blocking layer. The p type GaN contact layer is required due to the difficulties in doping AlGaN p type.

The p type GaN contact layer may optionally be replaced by many different AlGaN p type layers depending on the particular device. If the MQW active region layer is replaced for example by an AlGaN layer with one aluminum percentage then the device is called a double heterostructure DH LED. While this conventional UV LED device structure is simple to grow it is not possible to produce efficient DH UV LEDs using the above described method due to the susceptibility of the active region layer to the non radiative recombination centers typically found in these materials polarization fields that tend to separate the electron hole pairs and the lack of quantum confinement to improve electron hole wave function overlap. The latter two reasons lead to a longer radiative lifetime in the bulk active layers that does not compete favorably with the non radiative processes.

One method for depositing III Nitride films is a technique called molecular beam epitaxy MBE . This technique is a thin film deposition process in which thermal beams of atoms or molecules react on the clean surface of a substrate held at high temperatures and under ultra high vacuum conditions. The material sources for III Nitride semiconductors traditionally consist of solid elemental constituent sources of gallium Ga aluminum Al and indium In that evaporate from the melt as well as n and p type dopant sources silicon Si and magnesium Mg that sublimate. Since molecular nitrogen N does not crack on the substrate surface plasma sources are employed to generate active nitrogen species from this gas source. Accordingly this molecular beam epitaxy technique is commonly referred to as plasma assisted molecular beam epitaxy PA MBE .

Since the penetration depth of the beam is only a few atomic layers the crystalline surface acts as a two dimensional grating that diffracts electrons. The diffraction pattern can be observed on a fluorescent screen located inside the MBE chamber. A film having a smooth surface as illustrated in the SEM photograph of the conventional GaN layer grown at a high Ga flux shown in is expected to have a pattern consisting of a series of streaks perpendicular to the substrate surface as illustrated in while a rough or polycrystalline film as illustrated in the SEM photograph of a GaN layer grown at a low Ga flux as illustrated in would have a spotty pattern as illustrated in .

Extensive work has been performed in this field on the growth of GaN using PA MBE. It is known that two of the most important growth parameters for the deposition of high quality GaN epilayers are the substrate temperature and the group III group V atomic flux ratio. Unlike the deposition of other III V compounds by MBE it is well known that high quality smooth GaN films are deposited under a Ga rich N limited growth regime. This is due to the highly reactive nature of the active nitrogen species generated by the plasma source that results in very short adatom diffusion lengths.

Suitable parameter space for depositing GaN has been reported upon and three distinct growth regimes identified referred to as the N stable intermediate Ga stable and Ga droplets as illustrated in See B. Heying R. Averbeck L. F. Chen E. Haus H. Reichert J. S. Speck Control of surface morphologies using plasma assisted molecular beam epitaxy Journal of Applied Physics 88 1855 2000 . The boundary between the N stable and the intermediate Ga stable regimes constitutes conditions that are nearly stoichiometric where the active nitrogen atom flux equals the Ga atom flux and was determined by examining the dependence of the growth rate of the GaN film on the Ga atom flux.

The growth rate of GaN has been found to be independent of Ga atom flux or Ga atom arrival rate only within the intermediate Ga stable and Ga rich regimes. Heavily Ga rich growth conditions results in the accumulation of liquid Ga metal droplets on the surface of the film. Increasing the substrate temperature during growth has been observed to widen the range of Ga atom fluxes that result in intermediate Ga stable for a given active nitrogen flux.

As illustrated in and as mentioned above GaN film can be grown under three distinct growth regimes i.e. the N stable intermediate Ga stable and Ga droplets. The surface morphology and optical properties of the GaN film have all been observed to depend upon the regime method of growth employed. Heying et al. have reported on the surface morphologies of GaN films deposited within each regime and have observed that films deposited under N stable conditions had morphologies that were rough and heavily pitted while films grown within the intermediate regime had large flat areas between large irregularly shaped pits. In contrast films deposited in the Ga droplet regime had atomically flat surfaces.

The present inventors have investigated the impact of III V flux ratio on the continuous wave photoluminescence observed from GaN films and have found that films grown near stoichiometric conditions i.e. where III V flux ratio 1 had significantly more intense band edge luminescence than films grown at higher UV flux ratio. Similarly the present inventors observed that films deposited near stoichiometric conditions had significantly longer photogenerated carrier lifetimes. These results are believed to be attributable to a high density of deep trap states in films deposited with higher III V flux ratio.

In contrast to GaN comparatively less has been reported on the growth of AlGaN films by PA MBE which are useful in producing UV LED s. The present inventors have discovered that the AlN mole fraction of this ternary alloy AlGaN is dependent upon the ratio of the Al Ga atomic flux the ratio of the total group III group V atomic flux as well as the substrate temperature. It has been previously observed that the AlN mole fraction of AlGaN alloys deposited under constant Al Ga atomic flux ratio increases with increasing III V flux ratio. This has been attributed to the preference for Al to incorporate into the film over Ga due to the greater thermal stability of AlN over GaN. Presently however a growth diagram methodology for production for AlGaN alloys comparable to the one developed for GaN as discussed above has not been reported.

In view of the above it is an object of the present invention to provide an AlGaN composition for use as an active region layer of a UV light emitting device in which the active region layer s composition has localized inhomogeneities therein resulting in carrier localization and enhanced radiative efficiency and a UV light emitting device containing same.

It is a further object of the present invention to provide a method of manufacturing an AlGaN composition for use as an active region layer of a UV light emitting device in which the active region layer has localized inhomogeneities formed therein resulting in carrier localization and enhanced radiative efficiency and a UV light emitting device containing same as described above.

In order to achieve the objects of the present invention as discussed above the present inventors earnestly endeavored to overcome the difficulties in manufacturing a UV LED composition comprising AlGaN as the active region layer a method of producing such a composition and a device containing same. Accordingly the present inventors have developed a UV LED AlGaN composition active region layer having localized inhomogeneities resulting in carrier localization and enhanced radiative efficiency and a suitable manufacturing method therefor. As such in a first embodiment of the present invention a semiconductor based ultraviolet light emitting device composition is provided comprising 

a group III Nitride containing AlGaN alloy having nanometer scale localized compositionally inhomogeneous regions 

wherein when the alloy is optically or electrically injected or pumped then luminescence occurs due to radiative recombination of carriers in the nanometer scale size inhomogeneous regions having band gap energies less than surrounding material.

In a second embodiment of the present invention the semiconductor based ultraviolet light emitting device composition of the first embodiment is provided wherein the group III Nitride containing AlGaN alloy is a layer having a thickness of about 50 nm or greater.

In a third embodiment of the present invention the semiconductor based ultraviolet light emitting device composition of the first embodiment is provided wherein the group III Nitride containing AlGaN alloy contains an AlN mole fraction of between about 20 to 80 .

In a fourth embodiment of the present invention the semiconductor based ultraviolet light emitting device composition of the first embodiment above is provided wherein the group III Nitride containing AlGaN alloy has a fine scale facetted surface morphology having pits with diameters of about 10 to 100 nm formed therein.

In a fifth embodiment of the present invention the semiconductor based ultraviolet light emitting device composition of the first embodiment above is provided wherein the group III Nitride containing AlGaN alloy is doped with an impurity.

In a sixth embodiment of the present invention the semiconductor based ultraviolet light emitting device composition of the fifth embodiment above is provided wherein the impurity is selected from the group consisting of silicon Si magnesium Mg beryllium Be germanium Ge or carbon C .

In a seventh embodiment of the present invention the semiconductor based ultraviolet light emitting device composition of the sixth embodiment above is provided wherein the group III Nitride containing AlGaN alloy contains an impurity concentration of from 10to 10atoms cm.

In an eighth embodiment of the present invention a semiconductor based ultraviolet light emitting device is provided comprising 

In a ninth embodiment of the present invention a semiconductor based ultraviolet light emitting device is provided comprising 

a first Si doped AlGaN current spreading layer grown atop the substrate having a Si concentration of about 5 10atoms cmor more 

a second Si doped AlGaN based group III Nitride active region layer grown atop the first Si doped AlGaN layer having a Si concentration of about 1 10to 1 10atoms cm and

In a tenth embodiment of the present invention a semiconductor based ultraviolet light emitting device is provided comprising 

a third group III Nitride containing AlGaN alloy active region layer disposed atop the second n AlGaN layer containing an AlGaN alloy having nanometer scale localized compositionally inhomogeneous regions therein and a fourth p AlGaN band edge layer disposed atop the third group III Nitride active region layer 

wherein the third group III Nitride active region layer has an AlN mole fraction that is less than an MN mole fraction of the second n AlGaN band edge layer and fourth p AlGaN band edge layer.

In an eleventh embodiment of the present invention the semiconductor based ultraviolet light emitting device of the tenth embodiment is provided wherein the third group III Nitride containing AlGaN alloy is a layer having a thickness of about 5 nm or greater.

In a twelfth embodiment of the present invention the semiconductor based ultraviolet light emitting device of the tenth embodiment is provided wherein the third group III Nitride containing AlGaN alloy contains an AlN mole fraction of between about 20 to 80 .

In a thirteenth embodiment of the present invention the semiconductor based ultraviolet light emitting device of the tenth embodiment above is provided wherein the third group III Nitride containing AlGaN alloy has a fine scale facetted surface morphology having pits with diameters of about 10 to 100 nm formed therein.

In an fourteenth embodiment of the present invention the semiconductor based ultraviolet light emitting device of the tenth embodiment above is provided wherein the third group III Nitride containing AlGaN alloy active region layer comprises a plurality of alternating layers of AlGaN alloy containing different AlN mole fractions and having nanometer scale localized compositionally inhomogeneous regions therein and band edge AlGaN layers.

In a fifteenth embodiment of the present invention the semiconductor based ultraviolet light emitting device of the fourteenth embodiment above is provided wherein the plurality of alternating layers of the third group III Nitride containing AlGaN alloy active region layer have thicknesses differing from each other.

In a sixteenth embodiment of the present invention the semiconductor based ultraviolet light emitting device of the tenth embodiment above is provided wherein the substrate is selected from the group consisting of a sapphire substrate a group nitride substrate or template on a sapphire substrate a SiC semiconductor substrate a GaAs semiconductor substrate an InP semiconductor substrate a ZnO semiconductor substrate an elemental Si semiconductor substrate an elemental Ge substrate or any other substrate upon which a single crystal 1H Nitride film may be grown.

In a seventeenth embodiment of the present invention a method of manufacturing an ultraviolet light emitting device having a group III Nitride active region layer containing an AlGaN alloy is provided comprising 

epitaxially depositing under a facetted or three dimensional growth regime a layer of AlGaN on a substrate or a film layer formed adjacent a substrate 

wherein the substrate temperature is maintained within a temperature range of about 770 to 950 C. an Nflow rate of from 0.2 to 1.2 sccm standard cubic centimeters per minute is utilized the layer of AlGaN is grown at a rate of 80 to 1000 nm hour the Al beam equivalent pressure is from about 1 10to 2 10 and the Ga beam equivalent pressure is from about 2 10to 2 10Torr.

In an eighteenth embodiment of the present invention the method of manufacturing of the seventeenth embodiment above is provided wherein the layer of AlGaN is epitaxially deposited at a rate of from 80 to 120 nm hour.

In a nineteenth embodiment of the present invention the method of manufacturing of the seventeenth embodiment above is provided wherein the Nflow rate is from 0.2 to 0.6 sccm standard cubic centimeters per minute .

In a twentieth embodiment of the present invention the method of manufacturing of the seventeenth embodiment above is provided wherein the AlGaN layer is doped with a dopant selected from the group consisting of silicon Si magnesium Mg beryllium Be germanium Ge or carbon C .

In a twenty first embodiment of the present invention the method of manufacturing of the twentieth embodiment above is provided wherein the AlGaN layer is doped with an impurity in a concentration of from about 10to 10atoms cm.

In a twenty second embodiment of the present invention the method of manufacturing of the twenty first embodiment above is provided wherein the AlGaN layer contains an AlN mole fraction of about 33 and is doped with Si.

In a twenty third embodiment of the present invention the method of manufacturing of the sixteenth embodiment above is provided wherein the AlGaN is heteroepitaxially deposited atop an AlN buffer layer employing a Ga flux of from 2 10to 7 10Torr.

The present invention provides a semiconductor based ultraviolet UV light emitting device active region AlGaN composition for inclusion in a UV light emitting device operating at wavelengths of shorter than 360 nm. Further the present invention provides a UV light emitting device comprised of a stack of layers that includes said active region layer wherein light is generated through the radiative recombination of excited electron hole pairs. These pairs can be created in the active region layer by either electrical injection or by an optical electron beam pump. The active region layer is an aluminum gallium nitride AlGaN based layer having localized inhomogeneities

The present inventors further unexpectedly discovered a method of forming the active region layer s composition so as to create these localized inhomogeneities the inclusion of which results in improved wall plug efficiency for the device through enhancement of the radiative recombination efficiency in the active region layer as well as enhanced light emission.

In particular as illustrated in the scanning electron microscopy SEM image of the surface of an AlGaN film according to the present invention of herein the present invention provides UV light emitting device active region layer compositions comprised of aluminum and gallium containing III Nitride alloys that exhibit enhanced photoluminescence PL lifetimes due to compositional fluctuations i.e. localized inhomogeneities therein. As shown in the surface of an AlGaN film produced at a low Ga atom flux of about 3.3 10 as measured by beam equivalent pressure according to the present invention has a fine scale facetted surface morphology having surface pits on the order of about 10 to 100 nm wide.

The compositional fluctuations as illustrated in the room temperature monochromatic cathodoluminescence CL image of the AlGaN active region layer of the present invention of herein are nanometer scale compositionally inhomogeneous regions of AlGaN i.e. areas of the AlGaN composition in which the Al percentage varies that are of smaller band gap energy than the surrounding material and act as radiative recombination centers.

These aluminum and gallium containing III Nitride alloys function as the active region layer in UV light emitting semiconductor layer stacks commonly referred to as ultraviolet light devices. Such devices and methods for manufacturing same by depositing the active region layer alloys under a facetted and or three dimensional growth mode are provided herein.

In contrast conventionally AlGaN films are produced at a very high Ga atom flux of for example about 6.16 10 as measured by beam equivalent pressure which may lead to a surface morphology having large scale facetting evidencing metal droplets as illustrated in . Alternatively as illustrated in the surface of an AlGaN film produced at a high Ga atom flux of about 5.62 10 as measured by beam equivalent pressure may have a smooth surface morphology.

As illustrated in the active region layer of the present invention as described above may be incorporated into a semiconductor UV light emitting diode UVLED of the present invention comprising a substrate an AlN buffer layer deposited atop the substrate and a silicon doped n type AlGaN current spreading layer grown atop the AlN buffer layer . The MN buffer layer is optionally provided and not used when employing a nitride substrate or template. An active region layer comprised of the group III Nitride containing AlGaN alloy having nanometer scale localized compositionally inhomogeneous regions therein of the first embodiment herein is epitaxially grown atop the current spreading layer . The active region layer is capped with an AlGaN electron blocking layer and a p type GaN contact layer .

The substrate may be a sapphire substrate a group III V nitride substrate or template on a sapphire substrate a SiC semiconductor substrate a GaAs semiconductor substrate an InP semiconductor substrate a ZnO semiconductor substrate an elemental Si semiconductor substrate an elemental Ge semiconductor substrate or any other substrate upon which a single crystal III Nitride film may be grown. The AlGaN electron blocking layer may or may not be doped p type. An n electrode and a p electrode are provided for connectivity.

The active region layer may as illustrated in and consist of a single group III Nitride active region layer containing an AlGaN alloy having nanometer scale localized compositionally inhomogeneous regions therein. If the active region layer of the semiconductor UV LED is grown as a single AlGaN layer with an aluminum percentage that is substantially the same as the band edge n AlGaN layer beneath it and the band edge p AlGaN layer above it then the semiconductor device is referred to as a homojunction LED structure.

In a preferred embodiment of the present invention as illustrated in and the active region layer of the UV LED is a single AlGaN layer grown with an aluminum percentage that is less than the n AlGaN layer below and the p AlGaN layer above. Such a device is referred to as a double heterojunction DH LED structure.

In another preferred embodiment of the present invention as called for in the fourteenth embodiment herein and as illustrated in and the active region layer of the UV light emitting device may consist of multiple layers of band edge AlGaN with alternating AlN mole fractions. For example one period of such a structure would consist of one layer of AlGaN with a higher Al percentage and a wider bandgap and one layer with a lower Al percentage and a smaller bandgap. Both of these layers may contain the nanoscale compositional inhomogeneities described in the first embodiment herein or alternatively only the smaller bandgap material may contain them. Such a device is referred to as a multiple quantum well MQW or superlattice LED structure.

The UV light emitting device of the present invention may be structured to operate as an LD laser diode as shown in or as an LED as shown in using either optical carrier injection or e beam carrier injection. As shown in an LD is designed for injection of electrons or holes through a carrier injection pump . The carrier injection pump may be an optical pump or an e beam pump. A first band edge AlGaN layer which may comprise one or multiple layers is deposited on the substrate and an optional AlN buffer layer if required.

Optionally Al In Ga N could be used in place of AlN for the buffer layer . The active region layer is formed on the band edge AlGaN layer and a second band edge AlGaN layer is formed on the active region layer . The band edge AlGaN layers and have a higher Al content than that of the active region layer matrix to ensure waveguiding of the emitted light. The LD is an edge emitting device as illustrated by the UV laser output .

If the carrier injection pump is an optical pump such that the carrier injection LD and the carrier injection LED are optically injected then the AlGaN active region layer or the surrounding layers band edge AlGaN layer and band edge layer absorb the light from the optical pump generating electron hole pairs. The generated electrons and holes can then recombine in the active region layer to produce light.

The carrier injection pump can also be an e beam source. Using an electron beam source the energetic electrons are injected into the active region layer and or the surrounding layers band edge AlGaN layer and band edge layer and collide with electrons in the atoms with enough energy to cause the electrons to break free from the atoms. This produces electron hole pairs similar to the optical pumping above that can then recombine in the active region layer to produce light.

Two common electrically injected devices are laser diodes LD as shown in and and light emitting diodes LEDs as shown in and . As illustrated in the present invention provides an LD structure formed by sandwiching the active region layer between an n type semiconductor layer and a p type semiconductor layer thus creating a p n junction photodiode. The n type semiconductor layer may contain superlattices to improve current spreading and injection and may contain some layers of a wider bandgap for waveguiding the emission.

The p type semiconductor layer may contain a wider bandgap electron blocking layer and other wider bandgap layers for waveguiding. The p type semiconductor layer may also contain superlattices to improve current spreading and injection. The electrons and holes are injected through the ohmic contacts into the active region layer via the semiconductor layers and creating an electrically injected device.

The LD shown in is formed by optionally depositing an AlN buffer layer on a suitable substrate such as sapphire. An n type semiconductor layer is then deposited upon the AlN buffer layer . An AlGaN active region layer as described above is then deposited on the n type semiconductor layer . A Mg doped p semiconductor layer is formed upon the active region layer . An n electrode formed upon the n type semiconductor layer and a p electrode formed upon the Mg doped p semiconductor layer are deposited for connectivity of the LD to an injection source. The LD shown in is an edge emitting device as illustrated by the UV laser emission therefrom.

The LED shown in is similarly formed by optionally depositing an AlN buffer layer on a suitable substrate . An n type semiconductor layer is then deposited upon the AlN buffer layer . An AlGaN active region layer as described above is deposited upon the n type semiconductor layer . A Mg doped p semiconductor layer of wider bandgap is deposited upon the active region layer as an electron blocking layer. A Mg doped p semiconductor layer is then formed on the Mg doped p semiconductor layer .

An n electrode and a p electrode are provided on the n type semiconductor layer and the Mg doped p semiconductor layer respectively for connectivity of the device to an injection source. In contrast to the LD shown in the LED shown in may be top emitting as illustrated by the light emission and or bottom emitting as illustrated by the light emission .

As discussed above the LD and the LED have similar layer structures with varied thickness depending on whether it is an edge emitting LD or a top emitting and or bottom emitting LED structure. Both LD and LED can be grown with multiple arrangements of the AlGaN active region layer .

For a single AlGaN layer as disclosed earlier when forming an active region layer of a semiconductor device as a single AlGaN layer grown with an aluminum percentage that is substantially the same as the band edge n AlGaN layer beneath it and the band edge p AlGaN layer above it the semiconductor device is referred to as a homojunction LED structure.

The present inventors unexpectedly discovered a regime process for growing ternary AlGaN alloys by PA MBE that results in films thereof having nanometer scale compositional inhomogeneities therein. These localized compositional inhomogeneities as illustrated in herein provide the beneficial effect of promoting radiative recombination generation of light in regions of smaller AlN mole fraction and lower energy over non radiative recombination in the larger AlN mole fraction matrix.

In particular the present invention provides methods for producing UV light emitting devices containing the AlGaN alloy composition described above as the active region layer. Such methods of producing these devices in general may involve when using a sapphire substrate deposition of a plurality of films sequentially on the substrate using a process comprising nitridation high temperature AlN buffer deposition prior to the epilayer growth of the AlGaN active region and band edge layers. In particular PA MBE may be used.
