Repository: api-evangelist/patents-2006

# patents-2006
This is the patent store for 2006.

File: _posts/2006-04-14-method-of-making-functionalized-carbon-nanotubes.markdown (part 1 of 2)
---

title: Method of making functionalized carbon nanotubes
abstract: The present invention relates to methods for the preparation of a carbon nanotube from an amino-functionalized carbon nanotube via an amino oxidation reaction. The carbon nanotube includes nitrogen based functional groups that are covalently attached to lattice carbons of the carbon nanotube, directly or via a chemical linker. The synthetic methods of the present invention allow the nitrogen based functional groups to be attached selectively to one of two distinct regions of the carbon nanotube, and thus enable the synthesis of a carbon nanotube having nitrogen based functional groups substantially concentrated on the ends and/or the sidewall of the carbon nanotube.
url: http://patft.uspto.gov/netacgi/nph-Parser?Sect1=PTO2&Sect2=HITOFF&p=1&u=%2Fnetahtml%2FPTO%2Fsearch-adv.htm&r=1&f=G&l=50&d=PALL&S1=07794683&OS=07794683&RS=07794683
owner: The United States of America as represented by the Secretary of the Navy
number: 07794683
owner_city: Washington
owner_country: US
publication_date: 20060414
---
The invention described herein may be manufactured and used for the Government of the United States of America for governmental purposes without payment of any royalties thereon or therefore.

The present invention relates to methods of preparation of a functionalized carbon nanotube which contain nitrogen based functional groups covalently attached to lattice carbons of the carbon nanotube.

Single wall carbon nanotubes SWNTs have the potential to be incorporated into a wide variety of technological applications due to their remarkable physical properties. These properties range from unusually high tensile strength to excellent thermal conductivity. Carbon nanotubes have already been used as chemical sensors for various gases in electronic and optical devices in biological systems and pharmaceutical applications. Covalent functionalization of carbon nanotubes in a controlled manner plays a central role in tailoring the properties of SWNT devices. Functionalization of SWNTs has been used to integrate carbon nanotubes into systems with interesting mechanical and electrical properties. Bonding between SWNTs and various materials has also been used to incorporate the SWNTs into assemblies such as reinforced polymer composites. Functionalization of SWNTs with a nitro based group such as a nitro group could provide materials with enhanced oxygen and nitrogen contents suitable for application in the energetic material industry. They could also provide sites for hydrogen bonding to form high strength nanocomposites.

Although there are a number of reports on functionalizing carbon nanotubes with groups such as esters ethers and amides there is very limited information available on functionalizing carbon nanotubes with a nitrogen based functional group. The present invention provides simple and scaleable methods for their syntheses.

In accordance with the present invention a carbon nanotube sometimes referred to as a resultant functionalized carbon nanotube or a functionalized carbon nanotube is provided with the structure represented by Formula I. CNT w L Z I

In an exemplary embodiment the carbon nanotube is prepared from an amino functionalized carbon nanotube as represented by Formula II see below through an amino oxidation reaction. CNT W L Y II

In another exemplary embodiment the carbon nanotube is prepared from a pristine carbon nanotube. The method includes introducing carboxyl groups to the pristine carbon nanotube converting the carboxyl groups to acyl azides transforming the acyl azides to isocyanate groups hydrolyzing the isocyanates to form amines and transforming the amines into nitrogen based functional groups via amine oxidation.

The present invention also relates to compositions of an amine functionalized carbon nanotube having a structure as represented by Formula II.

Furthermore the present invention relates to methods of preparation of the amino functionalized carbon nanotube. In an exemplary embodiment the amino functionalized carbon nanotube is prepared from a carboxyl functionalized carbon nanotube. The method includes converting the carboxyl groups to acyl azides transforming the acyl azides to isocyanate groups hydrolyzing the isocyanates to form amines. In another exemplary embodiment the amino functionalized carbon nanotube is prepared from a pristine carbon nanotube. The method includes introducing carboxyl groups to the pristine carbon nanotube converting the carboxyl groups to acyl azides transforming the acyl azides to isocyanate groups hydrolyzing the isocyanates to form amines.

The present invention relates to methods for the preparation of the functionalized carbon nanotube from an amino functionalized carbon nanotube via an amino oxidation reaction. The carbon nanotube of the present invention includes nitrogen based functional groups including for example nitro nitroso N oxide oxime hydroxylamine diazo azo and azide covalently attached to lattice carbons of the carbon nanotube either directly or indirectly via a divalent linker. The methods allow the nitrogen based functional groups to be attached selectively to one of two distinct regions of the carbon nanotube the ends or the sidewall and thus enable the synthesis of a nitrogen based functionalized carbon nanotube including nitrogen based functional groups substantially concentrated on the ends and or the wall of the carbon nanotube.

As used in this disclosure the singular forms a an and the may refer to plural articles unless specifically stated otherwise. Thus for example references to a method of functionalizing derivatizing or treating a carbon nanotube is intended to include a plurality of carbon nanotubes. Furthermore the use of grammatical equivalents of articles such as functionalization modification or derivatization is not meant to imply differences among these terms unless specifically indicated in the context.

Unless defined otherwise all technical and scientific terms used herein generally have the same meaning as commonly understood by one of ordinary skill in the art to which this invention belongs. Generally the nomenclature used herein and the laboratory procedures in analytical chemistry organic chemistry material sciences and nanotechnology described herein are those well known and commonly employed in the art. Standard techniques or modifications thereof are used for chemical syntheses and chemical analyses of the present invention see generally March ADVANCED ORGANIC CHEMITRY REACTIONS MECHANISMS AND STRUCTURE 3rd ed. 1985 John Willey Sons New York N.Y. 

To facilitate understanding of the invention set forth in the disclosure that follows a number of abbreviations and terms are defined below.

R a general abbreviation for a substituent group selected from alkyl heteroalkyl aryl and heterocycles

The term alkyl refers to a saturated aliphatic hydrocarbon having a specified number of carbon atoms which may be linear or branched or combinations thereof. For example Calkyl and Calkyl denote alkyl having 1 to 6 or 1 to 10 carbon atoms respectively. Examples of alkyl include but are not limited to methyl ethyl n propyl i propyl n butyl i butyl sec butyl t butyl n pentyl n hexyl n octyl n nonyl n decyl and the like. Additionally unless otherwise specified propyl denotes n propyl or i propyl butyl denotes n butyl i butyl sec butyl or t butyl. As used herein the term alkyl also includes unless otherwise specified those groups described below as alkenyl alkynyl cycloalkyl and cycloalky alkyl .

The term alkylene refers to a divalent radical derived from an alkane as exemplified but not limited by CH CH CH CH and further includes alkenylene a divalent radical derived from an alkenyl alkynylene a divalent radical derived from an alkynyl cycoalkylene a divalent radical derived from a cycoalkyl and cycloalky alkylene a divalent radical derived from cycloalky alkyl . Generally an alkylene group has from 1 to 25 from 1 to 20 from 1 to 15 from 1 to 10 or from 1 to 6 carbon atoms. When an alkylene group serves as a bridging group no orientation of the bridging group is implied by the direction in which the formula of the bridging group is written.

The term alkenyl refers to a hydrocarbon chain of either a linear or branched configuration with one or more unsaturated carbon carbon bonds which may occur in any stable point along the chain for example Calkenyl include but are not limited to ethenyl 1 propenyl 2 propenyl 1 butenyl 2 butenyl 3 butenyl 3 methyl 2 butenyl 2 pentenyl 3 pentenyl hexenyl and the like.

The term alkynyl refers to a hydrocarbon chain of either a straight or branched configuration with one or more carbon carbon triple bonds which may occur in any stable point along the chain for example Calkynyl include but not limited to ethynyl 1 propynyl 2 propynyl 1 butynyl 2 butynyl 3 butynyl and the like.

The term cycloalkyl refers to a saturated ring group and a non aromatic unsaturated ring group having the specified number of carbon atoms. For example Ccycloalkyl denotes such as cyclopropyl cyclobutyl cyclopentyl cyclohexyl 3 cyclohexenyl and cycloheptyl.

The term cycloalky alkyl refers to an alkyl group with a cycloalky attached to one of the carbons of the alkyl group. For example Ccycloalkyl Calkyl denotes such as cyclopropylmethyl 1 cyclopropylethyl 2 cyclopropylethyl cylcobutylmethyl 2 cyclobutylethyl cyclopentylmethyl 2 cyclopentylethyl cyclohexylmethyl and 2 cyclohexylethyl.

The term heteroalkyl refers to a stable straight or branched hydrocarbon radical which contains a stated number of carbon atoms and at least one heteroatom selected from a halogen F Cl Br and I O N P S and Si where the heteroatom may optionally be oxidized. The heteroatoms O N P S and Si may be placed at any interior position of the heteroalkyl group or at the position at which the alkyl group is attached to the remainder of the molecule. Some examples include but are not limited to CH CH O CH CH CH NH CH CH CH N CH CH CH CH S CH CH CH S O CH CH CH S O CH CH CH O CH Si CH . Up to two heteroatoms may be consecutive such as for example CH NH OCH and CH O Si CH .

The term heteroalkylene refers to a divalent radical derived from heteroalkyl as exemplified but not limited by CH CH O CH CH CH C O NH CH CH NH C O NH CH CH O C O NH CH CH CH C NH NH CH CH CH S O CH . For heteroalkylene groups heteroatoms can also occupy either or both of the chain termini e.g. alkyleneoxy alkylenedioxy alkyleneamino alkylenediamino and the like . When a heteroalkylene group serves as a bridging group no orientation of the bridging group is implied by the direction in which the formula of the bridging group is written. For example the formula C O R represents both C O R and R C O .

The term aryl refers to a substituted or unsubstituted polyunsaturated aromatic hydrocarbon which can be a single ring or multiple rings which are fused together or linked covalently. Non limiting examples of aryl groups include phenyl 1 naphthyl 2 naphthyl and 4 biphenyl.

The term arylene refers to a divalent radical derived from an aryl group as exemplified but not limited to by Ph .

The term heterocyclyl heterocycle and heterocyclic refer to a saturated partially unsaturated and unsaturated cyclic radical that contains from one to four heteroatoms selected from N O and S where the nitrogen carbon and sulfur atoms are optionally oxidized and the nitrogen atom s are optionally quaternized. Examples of saturated heterocyclyl radicals include saturated 3 to 6 membered heteromonocyclic group containing 1 to 4 nitrogen atoms e.g. pyrrolidinyl imidazolidinyl piperidino piperazinyl etc. saturated 3 to 6 membered heteromonocyclic group containing 1 to 2 oxygen atoms and 1 to 3 nitrogen atoms e.g. morpholinyl etc. saturated 3 to 6 membered heteromonocyclic group containing 1 to 2 sulfur atoms and 1 to 3 nitrogen atoms e.g. thiazolidinyl etc. . Examples of partially unsaturated heterocyclyl radicals include dihydrothiophene dihydropyran dihydrofuran and dihydrothiazole. Heterocyclyl radicals may include pentavalent nitrogen such as in tetrazolium and pyridinium radicals. The term heteroaryl refers to unsaturated heterocyclyl radicals. Examples of heteroaryl radicals include unsaturated 3 to 6 membered heteromonocyclic group containing 1 to 4 nitrogen atoms for example pyrrolyl pyrrolinyl imidazolyl pyrazolyl pyridyl pyrimidyl pyrazinyl pyridazinyl triazolyl e.g. 4H 1 2 4 triazolyl 1H 1 2 3 triazolyl 2H 1 2 3 triazolyl etc. tetrazolyl e.g. 1H tetrazolyl 2H tetrazolyl etc. etc. unsaturated condensed heterocyclyl group containing 1 to 5 nitrogen atoms for example indolyl isoindolyl indolizinyl benzimidazolyl quinolyl isoquinolyl indazolyl benzotriazolyl tetrazolopyridazinyl e.g. tetrazolo 1 5 b pyridazinyl etc. etc. unsaturated 3 to 6 membered heteromonocyclic group containing an oxygen atom for example pyranyl furyl etc. unsaturated 3 to 6 membered heteromonocyclic group containing a sulfur atom for example thienyl etc. unsaturated 3 to 6 membered heteromonocyclic group containing 1 to 2 oxygen atoms and 1 to 3 nitrogen atoms for example oxazolyl isoxazolyl oxadiazolyl e.g. 1 2 4 oxadiazolyl 1 3 4 oxadiazolyl 1 2 5 oxadiazolyl etc. etc. unsaturated condensed heterocyclyl group containing 1 to 2 oxygen atoms and 1 to 3 nitrogen atoms e.g. benzoxazolyl benzoxadiazolyl etc. unsaturated 3 to 6 membered heteromonocyclic group containing 1 to 2 sulfur atoms and 1 to 3 nitrogen atoms for example thiazolyl thiadiazolyl e.g. 1 2 4 thiadiazolyl 1 3 4 thiadiazolyl 1 2 5 thiadiazolyl etc. etc. unsaturated condensed heterocyclyl group containing 1 to 2 sulfur atoms and 1 to 3 nitrogen atoms e.g. benzothiazolyl benzothiadiazolyl etc. and the like. The terms heteroaryl and heterocyclyl also embrace radicals where heterocyclyl radicals are fused with aryl radicals. Examples of such fused bicyclic radicals include benzofuran benzothiophene and the like. The heterocyclyl group may have 1 to 6 substituents such as alkyl hydroxyl halo alkoxy oxo amino and alkylamino.

The term alkoxy or alkyloxy refers to an alkyl group as defined above with the indicated number of carbon atoms attached through an oxygen bridge. Examples of alkoxy include but are not limited to methoxy ethoxy n propoxy i propoxy n butoxy s butoxy t butoxy n pentoxy and s pentoxy.

The term substituted means that any one or more hydrogens on the designated atom for example a carbon atom of an alkyl chain is replaced with a selection from the indicated group provided that the designated atom s normal valency is not exceeded and that the substitution results in a stable compound. The substitution group or substituent can be one of a variety of groups selected from but not limited to OR O NR N OR NR R SR halogen SiR R R OC O R C O R COR CONR R OC O NR R NR C O R NR C O NR R NR C O R NR C NR R R NR NR C NR R NR S O R S O R S O NR R NRSOR CN and NO.

The term lattice carbon refers to the carbon atoms which forms the lattice of the ends or the sidewall of a carbon nanotube.

The term nitrogen based functional group refers to a functional group which contains a nitrogen atom. Examples of nitrogen based functional groups include but are not limited to nitro nitroso N oxide oxime hydroxylamine diazo azo and azide.

Carbon nanotubes CNT are macromolecules generally in a shape of a long thin cylinder often with a diameter of a few nanometers. The basic structural element in a carbon nanotube is a hexagon which is the same as that found in graphite. Based on the orientation of the tube axis with respect to the hexagonal lattice a carbon nanotube can have three different configurations armchair zigzag and chiral also known as spiral . In an armchair configuration the tube axis is perpendicular to two of the six carbon carbon bonds of the hexagonal lattice. In a zigzag configuration the tube axis is parallel to two of the six carbon carbon bonds of the hexagonal lattice. Both these two configurations are achiral. In chiral configuration the tube axis forms an angle other than 90 or 180 degrees with any of six carbon carbon bonds of the hexagonal lattice. Nanotubes of these configurations often exhibit different physical and chemical properties. For example an armchair nanotube is generally metallic whereas a zigzag nanotube may be metallic or semiconductive depending on the diameter of the nanotube. All three different nanotubes are expected to be very good thermal conductors along the tube axis exhibiting a property known as ballistic conduction but good insulators laterally to the tube axis.

In addition to an exemplary common hexagonal structure the cylinder of a carbon nanotube molecule can also contain other size rings such as pentagon and heptagon. Replacement of some regular hexagons with pentagons and or heptagons can cause cylinders to bend twist or change diameter and thus lead to some interesting structures such as Y T and X junctions . Those various structural variations and configurations can be found in both SWNT and MWNT. However the present invention is not limited by any particular configuration and structural variation. The carbon nanotube used in the present invention can be in the configuration of armchair zigzag chiral or combinations thereof. The nanotube can also include structural elements other than hexagon such as pentagon heptagon octagon or combinations thereof. The structural element other than hexagon on the sidewall of the nanotube is often referred as a defect site which exhibits different chemical reactivity than the normal hexagonal structural element. In general the defect site is more active chemically and more susceptible to chemical modifications.

Another structural variation for MWNT molecules is the arrangement of the multiple tubes. A perfect MWNT is like a stack of graphene sheets rolled up into concentric cylinders with each wall parallel to the central axis. However the tubes can also be arranged so that an angle between the graphite basal planes and the tube axis is formed. Such MWNTs may be known as a stacked cone Chevron bamboo ice cream cone or piled cone structures. A stacked cone MWNT can reach a diameter of about 100 nm.

Carbon nanotubes used in the present invention can also encapsulate other elements and or molecules within their enclosed tubular structures. Such elements for example include Si Ti V Cr Mn Fe Co Ni Cu Y Zr Mo Ta Au Th La Ce Pr Nb Gd Tb Dy Ho Er Tm Yb Lu Mo Pd Sn and W. Such molecules for example include alloys of these elements such as alloys of Cobalt with S Br Pb Pt Y Cu B and Mg and compounds such as the carbides i.e. TiC MoC etc. .

Carbon nanotubes used in the present invention can also be chemically modified and functionalized. Covalent functionalization of carbon nanotubes has commonly been accomplished by three different approaches namely thermally activated chemistry electrochemical modification and photochemical functionalization. The most common methods of thermally activated chemical functionalization are oxidation reactions. For example the extensive treatment of a nanotube with concentrated nitric and sulfuric acids leads to the oxidative opening of the tube caps the ends as well as the formation of holes in the sidewalls at the defeat sites and thus produces a nanotube decorated with carboxyl groups which can be further modified through the creation of amide and ester bonds to generate a vast variety of functional groups. The nanotube molecule can also be modified through addition reactions with various chemical reagents such halogens and radicals.

The term carbon nanotube used in the present invention covers all structural variations and modification of SWNT and MWNT discussed herein including configurations structural defects and variations tube arrangements chemical modification and functionalization and encapsulation.

Generally a carbon nanotube includes two structurally distinct regions the end caps and the sidewall with different chemical reactivity. The end cap of a carbon nanotube structurally resembles a hemispherical fullerence having similar reactivity of a fullerence. However the curvature in the sidewall of a carbon nanotube is much less than that of a fullerence of equivalent diameter and thus the carbon carbon bonds in the sidewall of a carbon nanotube are much less reactive in general than those in the end caps. Based on their differences in chemical reactivity the end caps and the sidewall of a carbon nanotube can be selectively derivatized. Recently carboxylic acid groups have been introduced selectively either at the end caps or the side wall using different chemistries. When SWNTs are treated with an oxidation acid such as nitric acid HNO the carboxylic acid groups are introduced nearly exclusively at the end caps. When carbon nanotubes are derivatized using radical chemistry the carboxylic acid group are exclusively introduced on the sidewall. For example the reactions of SWNTs with succinic or glutaric acid acyl peroxides under radical chemistry conditions resulted in the addition of 2 carboxyethyl or 3 carboxypropyl groups respectively to the sidewall of the SWNT Peng et al. 2003 125 49 15174 15182 .

Carbon nanotubes are commercially available from a variety of sources. Single walled carbon nanotubes can be obtained from Carbolex Broomall Pa. MER Corporation Tucson Ariz. and Carbon Nanotechnologies Incorporation CNI Houston Tex. . Multi walled carbon nanotubes can be obtained from MER Corporation Tucson Ariz. and Helix Material Solution Richardson Tex. . However the present invention is not limited by the source of carbon nanotubes. In addition many publications are available with sufficient information to allow one to manufacture nanotubes with desired structures and properties. The most common techniques are arc discharge laser ablation chemical vapor deposition and flame synthesis. In general the chemical vapor deposition has shown the most promise in being able to produce larger quantities of nanotubes at lower cost. This process is usually done by reacting a carbon containing gas such as acetylene ethylene ethanol etc. with a metal catalyst particle such as cobalt nickel or ion at temperatures above 600 C.

In exemplary embodiments of the present invention the carbon nanotube is substantially a single walled nanotube with a carbon content of no less than 60 no less than 80 no less than 90 no less than 95 no less than 98 or no less than 99 by weight and a purity of no less than 60 no less than 80 no less than 90 no less than 95 no less than 98 or no less than 99 by weight. In exemplary embodiments the carbon nanotube includes a diameter from about 0.2 nm to about 100 nm from about 0.4 nm to about 80 nm from about 0.5 nm to about 60 nm or from about 0.5 nm to 50 nm a length of no greater than about 200 micrometers no greater than 100 micrometers no greater than about 50 micrometers or no greater than 20 micrometers an aspect ratio of no greater than 1 000 000 no greater than 100 000 no greater than 10 000 no greater than 1 000 no greater than 500 no greater than 200 or no greater than 100.

In certain exemplary embodiments the carbon nanotube is substantially a double walled nanotube with a carbon content purity diameter length and aspect ratio as described above. In certain exemplary embodiments the carbon nanotube is substantially a multi walled nanotube with a carbon content purity diameter length and aspect ratio as described above.

The carbon nanotube of the present invention contains at least one nitrogen based functional groups such as nitro nitroso N oxide oxime hydroxylamine diazo azo and azide covalently attached to lattice carbons of the carbon nanotube either directly or indirectly through a linker as represented in Formula I.

In an embodiment the nitrogen based functional group Z sometimes referred to as a resultant nitrogen based functional group or a a resultant functional group is directly attached to a lattice carbon of the carbon nanotube as represented by Formula III. CNT Z III

In another embodiment the nitrogen based functional group Z is indirectly attached to a lattice carbon of the carbon nanotube via a linker L as represented by Formula IV. CNT L Z IV

In yet another exemplary embodiment the nitrogen based functional group Z is indirectly attached to a lattice carbon of the carbon nanotube via a linker L and a bridging functional group W as represented by Formula V. CNT W L Z V

In an aspect of these embodiments the carbon nanotube includes at least one nitrogen based functional group attached covalently to a lattice carbon on at least one end of the carbon nanotube. In another aspect the nitrogen based functional groups attached directly or indirectly to lattice carbons are concentrated substantially on at least one end of the carbon nanotube. In yet another aspect the nitrogen based functional groups attached directly or indirectly to lattice carbons are concentrated substantially on the sidewall of the carbon nanotube. In yet another aspect the carbon nanotube includes at least one nitrogen based functional group attached covalently to a lattice carbon on at least one end of the carbon nanotube and at least one nitrogen based functional group attached covalently to a lattice carbon on the sidewall.

In certain exemplary embodiments the attachment of the nitrogen based functional groups to the ends can be different from the attachment to the sidewall of the carbon nanotube. For example the carbon nanotube includes nitrogen based functional groups attached to both the ends and the sidewall of a SWNT. The nitrogen based functional groups on the ends of the SWNT are linked directly to the lattice carbons of the ends as in Formula III whereas the nitrogen based functional groups on the sidewall are linked through a linker such as ethylene to the lattice carbons of the sidewall as in Formula IV.

In certain exemplary embodiments the carbon nanotube is a substantially purified carbon nanotube which may be prepared by extensively washing the carbon nanotube after reactions to remove impurities and then dried under vacuum. Generally the impurities are not carbon nanotubes including for example the reagents used in the reactions and the by products generated during the reactions. As such the substantially purified carbon nanotube is essentially free of impurities. In an exemplary embodiment the substantially purified carbon nanotube includes less than about 5 less than about 4 less than about 3 less than about 2 less than about 1 less than about 0.5 or less than about 0.1 by weight of impurities.

In an exemplary embodiment the carbon nanotube is a nitro functionalized SWNT in which nitro groups are connected directly to the lattice carbons of the carbon nanotube as in Formula II. The nitro functionalized SWNT is characterized by Fourier transfer infrared spectroscopy FTIR differential scanning calorimetry DSC and thermogravimetric analysis TGA . As shown in the nitro functionalized SWNT has a very strong absorption peak from about 1450 cmto about 1620 cmand a strong absorption peak from about 1300 cmto about 1450 cm which correspond to the asymmetric and symmetric stretching modes of nitro group respectively. The nitro functionalized SWNT further has a strong absorption peak at from about 930 cmto about 1200 cm corresponding to C N stretching modes.

TGA analysis for the nitro functionalized SWNT is shown in indicating that the majority of the mass loss occurs in the region around 330 C. with a total weight loss of about 30 for the dissociation of the nitro groups. The TGA analysis also shows an initial smaller weight loss of 10 which occurs around 210 C. suggesting that there are two different populations of nitro groups attached to the carbon nanotubes which may correspond to those nitro groups attached to the two different regions of the carbon nanotube. The DSC data for SWNT NOproduct is shown in indicating that an exothermic dissociation around 345 C. which is in agreement with the TGA analytical data. In addition to the above data the present invention that is the method of making functionalized carbon nanotubes with the nitrogen based functional group also includes physical properties including but without limitation a specific conductivity a specific heat of combustion and a specific ignition behavior.

In accordance with the present invention the carbon nanotube sometimes referred to as a resultant functionalized carbon nanotube or a functionalized carbon nanotube is synthesized from an amino functionalized carbon nanotube as represented by Formula II by converting the amino group to a nitrogen based functional group through an oxidation reaction. CNT W L Y II

A vast variety of oxidation reagents well known in the art of organic chemistry can be used in the present invention for converting an amino group into a nitrogen based functional group including organic and inorganic oxidants. The oxidation product of an amine or an amino group depends on the structure of the amine including the substitution on the nitrogen atom i.e. primary second or tertiary and the substitution on the alpha carbon next to the nitrogen atom of the amine the oxidation reagent and reaction conditions. As shown in and primary amines can be converted into nitro nitroso when there is no hydrogen oxime when there is a hydrogen diazo azo and azide. A secondary amine can be oxidized to a hydroxylamine group by an oxidation reagent such as benzoyl peroxide and NaHPO Biloski and Ganem 1983 537 . A tertiary amine can readily be oxidized to N oxide.

In an exemplary embodiment the nitrogen based functional group Z sometimes referred to as a resultant nitrogen based functional group or a a resultant functional group of the carbon nanotube is nitro. The nitro functionalized carbon nanotube may be prepared from an amino functionalized carbon nanotube with primary amines via an oxidation reaction. Compounds useful for this transformation encompass peroxygen compounds including dioxiranes inorganic and organic peracids organic and inorganic peroxides hypofluorites and mixtures thereof.

The dioxirane is a three member ring peroxide with the structure of Formula VI. Suitable examples of dioxirane include dimethyl dioxirane and methyltrifluoro dioxirane.

wherein Rand Reach are independently selected from one of a Calkyl Cheteroalkyl Caryl and a Cheterocycle.

The organic peroxyacids include peroxycarboxylic acids of the structure of R C O OOH wherein n is 1 2 3 4 or 5 and Ris H Calkyl Cheteroalkyl Caryl or Cheterocycle. Examples of peroxyacids suitable for use in the present invention include peracetic acid peroxyacetic acid m chloroperoxybenzoic acid mCPBA and magnesium monoperoxyphthalate hexahydrate all of which are commercially available. Others include performic acid peroxy formic acid HC O OOH peroxytrifluoroacetic acid and perbenzoic acid benzoyl hydroperoxide . As used herein the prefixes peroxy and peroxo are used interchangeably. Still others include salts of peroxyacids such as alkali metals alkaline earth metals lanthanides divalent zinc and uranyl salts.

Inorganic peroxoacids include persulfates such as Na K or NHpersulfate peroxosulfuric acid persulfuric acid or Caro s acid HSO peroxomonosulfates and salts thereof such as potassium peroxomonosulfate OXONE peroxodisulfates and salts thereof such as ammonium peroxodisulfate NH SO also known as ammonium persulfate potassium peroxodisulfate KSO and sodium peroxodisulfate NaSO .

The organic peroxides include peroxides of the formula R OOH where n is 1 2 3 4 or 5 and Ris H Calkyl Cheteroalkyl Caryl or Cheterocycle. Examples of organic peroxides include but not limited to methyl ethyl isopropyl n butyl i butyl or t butyl cumene and ethylbenzyl peroxides. Inorganic peroxides that may be used include hydrogen peroxide perborates and percarbonates. Still other materials include peroxides of alkali metals such as sodium perborate alkaline earth metals lanthanides divalent zinc and uranyl ion. These species release hydrogen peroxide when in contact with water or dilute aqueous acid. Those species having high thermal stability are suitable for the slow release of peroxide.

A co catalyst may be used in conjunction with some oxidizing agents particularly with peroxides. Suitable co catalysts include metal oxides such as VO CrO MoO WO OsO RuO TiOand ferrous sulfate.

The hypofluorite as used herein refers to a molecule having a formula of CHF OF O where x is a number ranging from 0 to 8 y is a number ranging from 0 to 17 z is a number ranging from 0 to 17 a is 1 or 2 and b is 0 1 or 2. Examples of hypofluorites include fluoroxytrifluoromethane CFOF methylhypofluorite CHOF hypofluorous acid HOF Rozen 1999 71 481 487 trifluoroacetyl hypofluorite CFC O OF acetyl hypofluorite CHC O OF and bis fluoroxy difluoromethane CF OF .

Other suitable oxidants for use in the present invention include ozone Keinan and Mazur and tetra n alkylammonium bormates Das et al. 2004 34 2359 2363 .

The method of preparation of the functionalized carbon nanotube of the present invention includes the step of oxidizing an amino functionalized carbon nanotube with an oxidation reagent. In an exemplary embodiment the oxidation reaction is performed in a suitable solution such as a solution of the oxidant in an organic solvent. While reacting conditions may vary within a wide range suitable conditions for converting the amines of the amino functionalized carbon nanotube into nitro groups may include but not limited to a temperature from about 30 C. to about 250 C. from about 0 C. to about 200 C. from about 10 C. to about 150 C. from about 10 C. to about 100 C. from about 20 C. to about 90 C. from about 20 C. to about 80 C. from about 20 C. to about 70 C. from about 30 C. to about 70 C. from about 40 C. to about 70 C. from about 50 C. to about 70 C. or from about 60 C. to about 70 C. and a pressure from about 1 psi to about 150 psi from about 2 psi to about 100 psi from about 3 psi to about 50 psi from about 4 psi to about 40 psi from about 5 psi to about 30 psi from about 6 psi to about 25 psi from about 7 psi to about 20 psi from about 8 psi to about 20 psi from about 10 psi to about 20 psi or from about 14 psi to about 15 psi or at the normal atmosphere pressure.

A reaction time for the oxidation highly depends on the specific oxidization reagent and the experimental condition. A sufficient period time for the oxidation is a period of time that is required for the completion of the reaction in particular from about 0.5 hours to about 120 hours more particularly from about 1 hour to about 60 hours even more particularly about 36 hours about 24 hours about 12 hours about 10 hours or about 8 hours. The oxidation reaction may also contains a solvent. Suitable solvents include but are not limited to dimethylforamide DMF dimethylsulfoxide DMSO tetrahydrofuran THF toluene benzene chloroform and methylene chloride.

In another exemplary embodiment the nitrogen based functional group of the carbon nanotube is a nitroso moiety. The nitroso functionalized carbon nanotube may be prepared from the amino functionalized carbon nanotube with primary amino groups via an oxidation reaction with an appropriate oxidation reagent for a sufficient period of time. To form a stable nitroso group it is necessary that the aliphatic amino group has no alpha hydrogen. Some non limiting examples of oxidation reagents include Car s acid HSO and hydrogen peroxide HO in acetic acid HOAc Holms and Bayer 1960 82 3454 and Gorrod 1968 6155 .

In yet another embodiment the nitrogen based functional group of the carbon nanotube is hydroxylamine or N oxide. The hydroxylamine functionalized carbon nanotube may be prepared from the amino functionalized carbon nanotube with a secondary amino group via oxidation reactions with an appropriate oxidation reagent for a sufficient period of time. The N oxide functionalized carbon nanotube may be prepared from the amino functionalized carbon nanotube with a tertiary amino group via oxidation reactions with an appropriate oxidation reagent. Compounds suitable for the transformation of an amino group to a hydroxylamine group or N oxide encompass peroxygen compounds including dioxiranes inorganic peracids organic peracids and salts of inorganic and organic peracids and organic and inorganic peroxides as described hereinabove.

In yet another embodiment the nitrogen based functional group of the carbon nanotube is an oxime moiety. The oxime functionalized carbon nanotube may be prepared from the amino functionalized carbon nanotube with primary amino groups having alpha hydrogens via an oxidation reaction with an appropriate oxidation reagent for a sufficient period of time. Compounds suitable for the transformation of an amino group to an oxime group encompass peroxygen compounds including dioxiranes inorganic peracids organic peracids and salts of inorganic and organic peracids and organic and inorganic peroxides as described hereinabove. Some non limiting examples of suitable oxidation reagents include Car s acid HSO and hydrogen peroxide HO in acetic acid HOAc Holms and Bayer 1960 82 3454 and Gorrod 1968 6155 .

In yet another embodiment the nitrogen based functional group of the carbon nanotube is an azide. The azide functionalized carbon nanotube may be prepared from the amino functionalized carbon nanotube with primary amino groups via an oxidation reaction with an appropriate oxidation reagent for a sufficient period of time. Some non limiting examples of oxidation reagents include tosyl azide and nitrous oxide NO Koga and Anselme 1968 446 .

In still another embodiment the nitrogen based functional group of the carbon nanotube is an azo group. The azo functionalized carbon nanotube may be prepared from the amino functionalized carbon nanotube with primary amino groups via an oxidation reaction with an appropriate oxidation reagent for a sufficient period of time. For example an azo group can be formed by the condensation of an amino compound with a nitroso compound.

In an alternative exemplary embodiment the nitrogen based functional group of the carbon nanotube is diazo. The diazo functionalized carbon nanotube may be prepared from the amino functionalized carbon nanotube with primary amino groups via an oxidation reaction with an appropriate oxidation reagent for a sufficient period of time. Some non limiting examples of oxidation reagents include nitrous acid tosyl azide and isoamyl nitrite. The term diazo as used herein also includes diazonium group. There are many methods for the preparation of diazo groups in the literatures. Some further examples can be found in 392 424 and 52 53 which are all incorporated herein by reference.

The amino functionalized carbon nanotube of the present invention may contain primary secondary tertiary and quaternary amino groups covalently attached to lattice carbons of the carbon nanotube either directly or indirectly through a linker as represented in Formula II.

In an embodiment the amino functional group Y is directly attached to a lattice carbon of the carbon nanotube as represented by Formula VII. CNT Y VII

In another exemplary embodiment the amino functional group Y is indirectly attached to a lattice carbon of the carbon nanotube via a linker L as represented by Formula VIII. CNT L Y VIII

In yet another exemplary embodiment the amino functional group Y is indirectly attached to a lattice carbon of the carbon nanotube via a linker L and a bridging functional group W as represented by Formula IX. CNT W L Y IX
