Repository: api-evangelist/patents-2006

# patents-2006
This is the patent store for 2006.

File: _posts/2006-06-26-film-with-transparent-conductive-layer-flexible-functional-element-and-flexible-dispersiontype-electroluminescent-element-and-method-for-producing-the.markdown (part 1 of 2)
---

title: Film with transparent conductive layer, flexible functional element and flexible dispersion-type electroluminescent element, and method for producing the same and electronic device by the use thereof
abstract: A compressed multilayered film for a flexible functional element includes a base film, a transparent conductive layer coated on one side of the base film, and a support layer with a low adhesion layer liner on an opposite side of the base film. The support layer is separable from the base film. The base film has a thickness of 3 to 25 μm, and the transparent conductive layer is composed mainly of conductive oxide microparticles and a binder matrix. The multilayered film is compressed to increase the filling density of the conductive microparticles in the transparent conductive layer.
url: http://patft.uspto.gov/netacgi/nph-Parser?Sect1=PTO2&Sect2=HITOFF&p=1&u=%2Fnetahtml%2FPTO%2Fsearch-adv.htm&r=1&f=G&l=50&d=PALL&S1=08269416&OS=08269416&RS=08269416
owner: Sumitomo Metal Mining Co., Ltd.
number: 08269416
owner_city: Tokyo
owner_country: JP
publication_date: 20060626
---
The present invention relates to a transparent conductive film obtained by forming a transparent conductive layer composed mainly of conductive oxide microparticles and a binder matrix on an ultrathin base film a flexible functional element which is selected from any of a liquid crystal display element an organic electroluminescent element and a electronic paper element a dispersion type electroluminescent element wherein these elements are obtained using the film with the transparent conductive layer and further relates to a method for producing the above mentioned conductive film and elements and an electronic device by the use thereof and particularly relates to a dispersion type electroluminescent element applied as a luminescent element incorporated in a key input part of various devices such as mobile phones and to an electronic device by the use of the electroluminescent element.

In recent years in various displays including liquid crystal displays and electronic devices such as mobile phones it has been accelerated to make lighter thinner and more compact displays and elements. With this trend researches on replacing glass substrates conventionally used with plastic films are actively performed. The plastic film is light and excellent in flexibility. Thus if the thin plastic film having a thickness of about several m can be applied to for example a liquid crystal display element an organic electroluminescent element hereinafter referred to as an organic EL element an electronic paper element and a dispersion type electroluminescent element hereinafter referred to as a dispersion type EL element it becomes possible to obtain an extremely light and flexible functional element.

Among the above functional elements the dispersion type EL element is a luminescent element by driving with alternate current voltage and has been conventionally used for backlights of the liquid crystal displays in such as mobile phones and remote controllers.

Originally the luminescent element makes an operation easy in a dark place during the night. Thus as a new application in recent years it has been attempted to incorporate the dispersion type EL element in a key input part keypad of various devices such as mobile information terminals such as mobile phones remote controllers personal digital assistances PDA laptop PCs and the like.

By the way light emitting diodes LED have been applied as the conventional luminescent element for the above key input part keypad . However the dispersion type EL element has been actively used in place of LED since there are some issues in LED such that LED is emitted from a point source and a luminance in the keypad portion is uneven and an appearance thereof is poor that although a white or blue luminescent color is generally popular such a color requires a high cost in LED and that LED requires a higher electric power consumption than the dispersion type EL element.

As a method for producing such a dispersion type EL element it has been widely known the method of forming the EL element by sequentially screen printing a phosphor layer a dielectric layer and a rear electrode layer on a plastic film hereinafter referred to as a sputtering ITO film having a transparent conductive layer hereinafter referred to as a sputtering ITO layer of an indium tin oxide hereinafter abbreviated as ITO by generally using a physical film forming method such as sputtering or ion plating.

Here the above sputtering ITO film is one obtained by forming an ITO single layer which is an inorganic component by the above physical film forming method on a transparent plastic film of polyethylene terephthalate PET or polyethylene naphthalate PEN so that the thickness is about 20 to 50 nm. Thereby it becomes possible to obtain the transparent conductive layer having a low surface resistivity of about 100 to 300 ohms per square .

However there is a problem in the above sputtering ITO layer that microscopic cracks cracks easily occur therein since it is a thin film of the inorganic component and extremely fragile. Thus the plastic film which serves as the substrate is required to have sufficient strength and stiffness and in an actual condition its thickness is at least 50 m or more and normally 75 m or more.

The PET film is widely used for a base film of the above sputtering ITO film but when its thickness is less than 50 m the flexibility of the base film is too high and the cracks easily occur in the sputtering ITO layer during handling to remarkably impair a conductivity of the film. Thus it has been the actual circumstance that the thin sputtering ITO film for example having the thickness of 25 m is not practically used in the device requiring the high flexibility.

In order to further improve the handling it was also attempted by using a base film having the thickness of less than 50 m and lined with a support film having the thickness of about 75 to 125 m to form the sputtering ITO film on the base film. In this case however the conductivity and the flexibility can not be balanced in the sputtering ITO layer when the support film is delaminated and removed since the flexibility of the sputtering ITO layer itself is poor.

Also at present a soft base film such as a urethane film is not put to practical use even if its film thickness is 75 m or more for the cracks easily occur when the sputtering ITO layer is formed.

By the way as a property required when the dispersion type EL element is applied to the above keypad in addition to the uniform luminance and low electric power consumption as described in Patent Document 1 it becomes important to be excellent in keying durability of the keypad and further click feeling when the keypad is operated.

In particular in order not to impair the click feeling by incorporating the dispersion type EL element in the keypad it is necessary to sufficiently enhance the flexibility of the dispersion type EL element itself. More specifically it is necessary to make the thickness of the EL element as thin as possible or use the base film of a flexible material.

However as described above when the dispersion type EL element is made using the conventional sputtering ITO film for preventing the crack in the sputtering ITO layer it is necessary to make the thickness of the base film at least 50 m or more to enhance the stiffness. Also the base film of the flexible material can not be used. Thus when the element is applied to the above keypad the keying durability is not sufficient yet and the click feeling is not sufficiently good.

Thus in place of the ITO layer formation by the above sputtering as the method for forming the relatively flexible transparent conductive layer on the plastic base film as described in Patent Documents 2 to 6 the method in which a coating liquid for forming the transparent conductive layer composed mainly of conductive oxide microparticles and a binder matrix is applied on the base film and dried subsequently a compression rolling treatment using metal rolls is given and then a binder component is cured has been known.

This method has an advantage that a filling density of the conductive microparticles in the transparent conductive layer can be increased by the rolling treatment using the metal rolls to widely enhance an electric conductive property and an optical property of the film.

However in the method for forming the transparent conductive layer by these conventional coating methods in order to obtain the property which is excellent in transparency and conductivity there is no choice but to set a rolling pressure high. However in this case when the thickness of the base film is made thin e.g. 25 m or less particularly 9 m or less defects such as a distortion of the base film and an occurrence of the creases tend to occur and as a result there is such problems that the productivity is reduced and yields of products worsen. Therefore there has been a limitation in industrial mass production such that in order to prevent them the base film having the thickness of more than 25 m e.g. about 50 m is used.

Thus even in the above method for forming the transparent conductive layer by the conventional coating method since the base film used is still thick it has not been possible to sufficiently respond to the flexibility and thinning of the EL element required for the key input parts keypads .

Also in the flexible functional elements e.g. the above mentioned liquid crystal display elements organic EL elements electronic paper elements as is the case with the dispersion type EL element for the above keypad the film with the transparent conductive layer which is required for producing those flexible functional elements is formed on the extremely thin base film plastic film and is excellent in conductivity transparency and flexibility has not been obtained.

The present invention has been made in the light of such a conventional circumstance and aims at providing a film with a transparent conductive layer and various flexible functional elements such as flexible dispersive EL elements which are more excellent in flexibility than conventional sputtering ITO films and various functional elements such as dispersion type EL elements using those film specifically a film with a transparent conductive layer which uses an extremely thin base film and is also good in handling and a flexible functional element which is selected from any of a liquid crystal display element an organic EL element and an electronic paper element as well as a flexible dispersion type EL element using the film with the transparent conductive layer and a method for producing the above mentioned conductive film and elements and an electronic device by the use thereof.

For accomplishing the above objects the film with the transparent conductive layer provided by the present invention is the film with the transparent conductive layer obtained by forming the transparent conductive layer on the base film by a coating technique wherein a base film side of the film with the transparent conductive layer is lined with a support film having a low adhesive layer separable at an interface with the base film the base film has a thickness of 3 to 25 m and the transparent conductive layer is composed mainly of conductive oxide microparticles and a binder matrix and a compression treatment is given thereto.

Another film with a transparent conductive layer provided by the present invention is characterized in that a peel strength force per unit length required for the delamination at a region to be delaminated between the low adhesive layer and the base film is 1 to 15 g cm regardless of the presence or absence of a heating treatment step characterized in that both dimensional change rate heat shrinkage rate in a machine direction and a transverse direction of the film with the transparent conductive layer is 0.3 or less characterized in that the base film has the thickness of 3 to 9 m characterized in that the conductive oxide microparticle mainly contains any one or more of indium oxide tin oxide and zinc oxide characterized in that the conductive oxide microparticle is an indium tin oxide microparticle characterized in that the binder matrix is crosslinked and has an organic solvent resistance and characterized in that the compression treatment is performed by a rolling treatment using metal rolls.

Subsequently the flexible functional element provided by the present invention is characterized in that the functional element which is selected from any of the liquid crystal display element the organic electroluminescent element and the electronic paper element is formed on the transparent conductive layer of the film with the transparent conductive layer and then the support film having the low adhesive layer is delaminated and removed at the interface of the base film and the low adhesive layer.

Furthermore the flexible dispersion type electroluminescent element provided by the present invention is characterized in that at least a phosphor layer a dielectric layer and a rear electrode layer are sequentially formed on the transparent conductive layer of the film with the transparent conductive layer and then the support film having the low adhesive layer is delaminated and removed at the interface of the base film and the low adhesive layer.

Also the electronic device provided by the present invention is characterized in that the flexible dispersion type electroluminescent element is applied as the luminescent element incorporated in the key input part of the device and the electronic device is characterized by being the mobile phone the remote controller or the mobile information terminal.

The method for producing the film with the transparent conductive layer according to the present invention is the method for producing the film with the transparent conductive layer obtained by forming the transparent conductive layer on the surface of the base film having a thickness of 3 to 25 m and lined with the support film having the low adhesive layer separable at the interface with the base film wherein the transparent conductive layer is formed by forming a coating layer on the side not lined with the support film of the base film using a coating liquid for forming the transparent conductive layer composed mainly of the conductive oxide microparticles and the binder and a solvent then giving the compression treatment to the base film on which the coating layer is formed and the lining support film and subsequently curing the coating layer to which the compression treatment is given.

Also the method for producing another film with the transparent conductive layer according to the present invention is characterized in that the compression treatment is performed by the rolling treatment using the metal rolls and the rolling treatment is characterized in that a linear pressure is 29.4 to 490 N mm 30 to 500 kgf cm .

Subsequently the method for producing the flexible functional element according to the present invention is characterized in that a functional element which is selected from any of the liquid crystal display element the organic electroluminescent element and the electronic paper element is formed on the transparent conductive layer of the film with the transparent conductive layer and then the support film having the low adhesive layer is delaminated and removed at the interface of the base film and the low adhesive layer.

Furthermore the method for producing the flexible dispersion type electroluminescent element according to the present invention is characterized in that at least the phosphor layer the dielectric layer and the rear electrode layer are sequentially formed on the transparent conductive layer of the film with the transparent conductive layer and then the support film having the low adhesive layer is delaminated and removed at the interface of the base film and the low adhesive layer.

According to the present invention it is possible to inexpensively provide the film with the transparent conductive layer and various flexible functional elements such as flexible dispersion type EL elements which are more excellent in flexibility than the conventional sputtering ITO films and various functional elements such as dispersion type EL elements using those films.

Also when the above flexible dispersion type EL element is applied to the keypad of the mobile phone the element has the practically sufficient keying durability and simultaneously it becomes possible to obtain the good click feeling of the key operation without giving a special structure and contrivance to the keypad.

First the flexible functional elements to which the film with the transparent conductive layer of the present invention can be applied include liquid crystal display elements organic EL elements electronic paper elements and dispersion type EL elements.

The above liquid crystal display element is a non luminescent type electronic display element widely used for the displays of mobile phones PDAs PCs and like a simple matrix system and an active matrix system are available and the active matrix system is more excellent in image quality and response speed. In its basic structure the display is performed by sandwiching the liquid crystal with transparent electrodes and orienting the liquid crystal molecules by voltage driving but the actual element is used by further laminating a color filter a phase contrast film and a polarization film in addition to the above transparent electrodes.

The above organic EL element is a self luminescent element differently from the liquid display element and the high luminance is obtained by low voltage driving. Thus this is expected as a display apparatus such as a display. Its structure is obtained by sequentially forming a positive hole injection layer hole injection layer composed of a conductive polymer such as a polythiophene derivative an organic luminescent layer a low molecular luminescent layer formed by vapor deposition and a high molecular luminescent layer formed by application a cathode electrode layer a metal layer of magnesium Mg calcium Ca or aluminium Al having a good electron injection property to the luminescent layer and a low work function and a gas barrier coating layer or a sealing treatment with a metal or a glass on the transparent conductive layer as an anode electrode layer.

The above electronic paper element is a non luminescent type electronic display element which does not emit the light by itself comprises a memory effect that the display remains intact even if an electric power is turned off and is expected as the display for character representation. Its display system can include an electrophoresis system in which colored particles are migrated in a liquid between the electrodes by electrophoresis a twist ball system which pigmentizes by rotating the particles having a bicolor property in an electric field e.g. a liquid crystal system in which the display is performed by sandwiching a cholesteric liquid crystal with transparent electrodes a powder based system in which the display is performed by migrating colored particles toner or electric powder fluids quick response liquid powder in air an electrochromic system in which the color is developed based on an electrochemical oxidation reduction action and an electrodeposition system in which the display is performed by color change depending on precipitation and dissolution of the metal by electrochemical oxidation and reduction.

The dispersion type EL element is a self luminescent element which emits the light by applying the strong electric field to the layer containing phosphor particles and this will be described in detail later.

In all of the above functional elements it becomes an increasingly important problem to make the element thinner and lighter and impart the flexibility thereto. Thus if the film with the transparent conductive layer of the present invention is applied these problems can be solved.

The case of applying the film with the transparent conductive layer of the present invention to the flexible dispersion type EL element will be described specifically below. But the film with the transparent conductive layer of the present invention can be likewise applied to the above flexible functional elements even if the steps of producing the elements are different.

The invention will be better understood by reference to the attached drawings taken in conjunction with the following discussion.

As shown in the conventional dispersion type EL element has at least a transparent conductive layer a phosphor layer a dielectric layer and a rear electrode layer sequentially formed on a transparent plastic film . In the actual application to the device as shown in it is common to use by further forming a collector electrode made of silver etc. and an insulating protection layer .

Meanwhile as shown in the flexible dispersion type EL element of the present invention has at least the transparent conductive layer the phosphor layer the dielectric layer and the rear electrode layer sequentially formed on the base film lined with the support film having the low adhesive layer. In the actual application to the device as shown in the support film having the low adhesive layer is delaminated and removed at the interface between the base film and the low adhesive layer in use.

Although it is not shown in the low adhesive layer is present between the support film and the base film. As described above the low adhesive layer is delaminated and removed together with the support film when the support film is delaminated. Although it can not be said to be common when the material per se of the support film has a low adhesive property the support film also works as the low adhesive layer. Thus it is not necessary to particularly form the low adhesive layer on the support film.

Also although not shown in as is the case with it is common to use by further forming the collector electrode made of silver etc. and the insulating protection layer.

As described above in the film with the transparent conductive layer and the flexible dispersion type EL element of the present invention the base film is lined with the support film. Thus the thickness of the base film per se can be set thin and it is also possible to impart the good flexibility to the dispersion type EL element if the material of the base film is appropriately selected.

Roles of the support film used in the present invention include an action to make the handling easy in the process for producing the flexible dispersion type EL element of the present invention an action to prevent curls in the lamination steps of the phosphor layer the dielectric layer and the rear electrode layer an action to protect during transport and handling of the film with the transparent conductive layer and the dispersion type EL element and an action to evenly perform the printing of the transparent conductive layer the phosphor layer the dielectric layer and the rear electrode layer generally in the screen printing using a suction stage having many holes with small diameters and the film is fixed by reducing pressure in the portion of the holes. If the film as the substrate is thin the film in the portion of the holes is deformed and hollowed due to the reduced pressure and traces of these hollows are left on the film after the screen printing .

Here the thickness of the support film used in the present invention is 50 m or more preferably 75 m or more and more preferably 100 m or more. When the thickness of the support film is less than 50 m the stiffness of the film is reduced and the problems tend to occur in the handling in the process for producing the above mentioned dispersion type EL element the curl of the substrate and the printing property of the phosphor layer the dielectric layer and the rear electrode layer. In the flexible dispersion type of the present invention in the final step of the production thereof a half cut processing is performed in order to delaminate only a predetermined shape of the dispersion type EL element from the lining support film. If the thickness of the support film is less than 50 m the half cut processing can not be performed well. The above half cut processing is the method of cutting only the dispersion type EL element portion including the base film along an element shape using a mold press in the dispersion type EL element lined with the support film. Actually a part of the lining support film is also cut. Thus the predetermined thickness is required for the support film as described above.

Meanwhile it is preferable that the thickness of the support film used in the present invention is 200 m or less. When the thickness exceeds 200 m the support film is rigid and heavy which is difficult to handle and simultaneously is not preferable in cost.

For the support film used in the present invention no transparency is required its material is not particularly limited and various plastics can be used. Specifically the plastics such as polycarbonate PC polyethylene terephthalate PET polyethylene naphthalate PEN nylon polyether sulfone PES polyethylene PE polypropylene PP urethane fluorine based resins and polyimide PI can be used. Among them PET films are preferable in terms of being inexpensive excellent in strength and also having the flexibility.

The support film used in the present invention passes through the process for producing the film with the transparent conductive layer and the dispersion type EL element while adhering to the base film and is delaminated finally from the base film. Thus generally the acrylic or silicone based low adhesive layer is applied and formed on one side. The silicone based low adhesive layer is preferable in terms of excellent heat resistance.

Here in the low adhesive layer used in the present invention the peel strength with respect to the base film force per unit length required for the delamination at the portion to be delaminated in T type peel test tensile speed 300 mm min is 1 to 15 g cm preferably 2 to 10 g cm and more preferably 2 to 6 g cm. When the peel strength is less than 1 g cm even if the support film adheres to the base film it is easily delaminated in the process for producing the film with the transparent conductive layer and the dispersion type EL element. Thus this is not preferable. When the peel strength is more than 15 g cm the support film is difficult to delaminate from the base film. The flexible dispersion type EL element is hard to delaminate from the support film. Thus the workability in the step of delaminating the EL element worsens. If the EL element is forcedly delaminated risks such as a stretch of the element deterioration cracks and the like of the transparent conductive layer and adherence of a part of the low adhesive layer to the side of the base film are likely to occur.

The flexible dispersion type EL element of the present invention is produced by giving several times of the heating steps normally about 120 to 140 C. to the film with the transparent conductive layer as described later. Thus it is necessary that the above peel strength is kept even after the above heating steps. Therefore the heat resistance is required for the material of the low adhesive layer. When the film with the transparent conductive layer is produced the step of curing with ultraviolet light is sometimes applied. In that case an ultraviolet light resistance is also required for the material of the low adhesive layer.

The thickness of the base film is required to be 3 to 25 m and is preferably 3 to 16 m and more preferably 3 to 9 m. When the thickness of the base film exceeds 25 m its stiffness becomes high and when such a film is incorporated in the keypad as the flexible dispersion type EL element no good click feeling is obtained. When the thickness of the base film is 9 m or less this is more preferable because not only the better click feeling is obtained but also the thickness of the dispersion type EL element per se can be made thinner.

Meanwhile when the thickness of the base film is less than 3 m the common film generally distributed is difficult to obtain the handling of the base film per se becomes difficult it becomes difficult to line with support film and the strength of the base film per se is reduced. Thus damages occur in components of the element including the transparent conductive layer and the phosphor layer of the dispersion type EL element when such film is incorporated in the key input part of the device. Thus this is not preferable.

The material of the base film used in the present invention is not particularly limited as long as it adheres to the support film via the low adhesive layer has a separability and is translucent and the transparent conductive layer can be formed thereon. Various plastics can be used. Specifically the plastics such as polyethylene terephthalate PET polyethylene naphthalate PEN nylon polyether sulfone PES polycarbonate PC polyethylene PE polypropylene PP urethane and fluorine based resins can be used. Among them the PET films are preferable in terms of being inexpensive excellent in strength and also having the flexibility.

As the base film the film reinforced with visible light transmitting inorganic and or organic plastic fibers including needle bar and wisker microparticles and flake shaped microparticles including platy shapes may be used. In the base film reinforced with the fibers or the flake shaped microparticles even the thinner film can have the good strength.

As described in the above description of the peel strength for the low adhesive layer the flexible dispersion type EL element of the present invention is produced by giving several times of the heating treatments to the film with the transparent conductive layer. Thus it is necessary that both dimensional change rates thermal shrinkage rates in the machine direction MD and the transverse direction TD of the film with the transparent conductive layer is 0.3 or less preferably 0.15 or less and more preferably 0.1 or less before and after these heating treatments. Here in the plastic film the dimensional change rate due to the heating treatment generally indicates the shrinkage rate. For example in the biaxial stretching PET film the shrinkage rate in the machine direction MD in the heating treatment has a value which is several times larger than that in the transverse direction TD .

When the dimensional change rate in either the machine direction MD or the transverse direction TD exceeds 0.3 the dimensional change shrinkage occurs every time heating curing treatment is applied to shift the printing in respective lamination processes in which a paste for forming each layer is sequentially pattern printed dried and heated cured to form each layer of the phosphor layer the dielectric layer and the rear electrode layer on the film with transparent conductive layer. A size of the shift exceeds an allowable limit in the production of the dispersion type EL element. Thus this is not preferable.

Therefore it goes without saying that no dimensional change dimensional change rate is 0 in the film with the transparent conductive layer is within the scope of the technical idea of the present invention.

The methods for reducing the above dimensional change rate include but are not limited to the method of using a low heat shrinkable type support film or base film previously thermally shrunk the method of previously thermally shrinking the base film lined with the support film and the method of thermally shrinking the whole film with the transparent conductive layer. If these methods are appropriately applied it becomes possible to reduce the dimensional change rate of the film with the transparent conductive layer during the heating treatment process and simultaneously it is possible to inhibit the curl in the flexible dispersion type EL element lined with the film with the transparent conductive layer or the support film due to the difference of the dimensional change rates between the support film and the base film.

Subsequently the method for producing the film with the transparent conductive layer of the present invention will be described.

The transparent conductive layer composed mainly of the conductive oxide microparticles and the binder matrix can be formed on the above base film according to the formation method described in above mentioned Patent Documents 2 to 6 as follows.

First a coating liquid for forming the transparent conductive layer in which the conductive oxide microparticles are dispersed in a solvent containing a binder component is applied on the base film lined with the support film and having the thickness of 3 to 25 m or less and dried to form a coating layer. Subsequently the compression treatment is given to this coating layer together with the base film lined with the support film. Then the binder component in the coating layer to which the compression treatment is given is cured.

When the compression treatment is given the filling density of the conductive microparticles in the transparent conductive layer is increased. Thus not only the optical property of the film is enhanced by reducing the light scattering but also the conductivity can be largely enhanced. As the compression treatment for example the base film on which the coating liquid for forming the transparent conductive layer is applied and dried may be rolled by metal rolls plated with hard chromium. For a rolling pressure of the metal rolls in this case the linear pressure is preferably 29.4 to 490 N mm 30 to 500 kgf cm and more preferably 98 to 294 N mm 100 to 300 kgf cm . When the linear pressure is less than 29.4 N mm 30 kgf cm a resistance value of the transparent conductive layer is not sufficiently improved by the rolling treatment. When the linear pressure exceeds 490 N mm 500 kgf cm a rolling equipment grows in size and the base film and the support film are sometimes distorted. The rolling pressure N mm per unit area of the metal rolls in the rolling treatment is a value obtained by dividing the linear pressure by a nip width width of a region in the transparent conductive layer collapsed with the metal roll in the contact portion of the metal roll and the transparent conductive layer and the nip width is about 0.7 to 2 mm if a roll diameter is about 150 mm depending on the metal roll diameter and the linear pressure. In the present invention since the base film lined with the support film is used even if the above rolling treatment is given to the extremely thin base film the occurrence of distortion and crease in the base film can be effectively prevented. Furthermore in the rolling treatment using the metal rolls plated with hard chromium by using a mirror rolls where roughness on the metal roll surface is extremely small it is possible to make the surface of the transparent conductive layer after the above rolling treatment extremely smooth. This is because even when there are protrusions on the coating layer obtained by applying the coating liquid for forming the transparent conductive layer the protrusions can be flattened physically by the rolling treatment using the metal rolls. When the smoothness on the surface of the transparent conductive layer is good the occurrence of short circuit between the electrodes and defect of the element can be prevented in the above mentioned various functional elements. This is very preferable.

In order to enhance an adhesive force to the transparent conductive layer an easy adhesion treatment specifically a plasma treatment a corona discharge treatment or a short wavelength ultraviolet light irradiation can be previously given to the above base film.

The conductive oxide microparticles applied to the coating liquid for forming the transparent conductive layer used in the present invention are the conductive oxide microparticles composed mainly of any one or more of indium oxide tin oxide and zinc oxide and includes for example indium tin oxide ITO microparticles indium zinc oxide IZO microparticles indium tungsten oxide IWO microparticles indium titanium oxide ITiO microparticles indium zirconium oxide microparticles tin antimony oxide ATO microparticles fluorine tin oxide FTO microparticles aluminium zinc oxide AZO microparticles and gallium zinc oxide GZO microparticles but is not limited thereto as long as it comprises the transparency and the conductivity. Among the above ITO has the highest property and is preferable.

An average particle diameter of the conductive oxide microparticles used in the present invention is preferably 1 to 500 nm and more preferably 5 to 100 nm. When the average particle diameter is less than 1 nm it becomes difficult to produce the coating liquid for forming the transparent conductive layer and the resistance value of the resulting transparent conductive layer becomes high. Meanwhile when it exceeds 500 nm the conductive oxide microparticles are easily sedimented in the coating liquid for forming the transparent conductive layer and the handling thereof becomes not easy. Simultaneously it becomes difficult that the high transmittance and the low resistance value are achieved simultaneously in the transparent conductive layer. The average particle diameter of the above conductive oxide microparticles indicates the value observed under a transmission electron microscope TEM .

Here the binder component in the coating liquid for forming the transparent conductive layer has the action to bind the conductive oxide microparticles one another to enhance the conductivity and the strength of the film the action to enhance the adhesive force between the base film and the transparent conductive layer and the action to impart the solvent resistance for preventing the deterioration of the transparent conductive layer due to the organic solvent contained in respective printing pastes used for forming the phosphor layer the dielectric layer and the rear electrode layer in the process for producing the dispersion type EL element. As the binder it is possible to use the organic and or inorganic binders and the binder can be appropriately selected to play the above actions in consideration of the base film to which the coating liquid for forming the transparent conductive layer is applied and film forming condition of the transparent conductive layer.

As the organic binder used in the present invention it is not impossible to apply the thermoplastic resins such as acryl resins and polyester resins but generally it is preferable to have the solvent resistance. Therefore it is necessary to be the crosslinkable resins and it is possible to select from thermosetting resins curable resins at ambient temperature cold setting resins curable resins with the ultraviolet light uv curable resins and curable resins with electron beam EB curable resins . For example the thermosetting resins include epoxy resins and fluorine resins the cold setting resins include two pack epoxy resins and urethane resins the UV curable resins include resins containing various oligomers monomers and a photo initiator and the EB curable resins include resins containing various oligomers and monomers but the organic binders are not limited to these resins.
