Repository: api-evangelist/patents-2006

# patents-2006
This is the patent store for 2006.

File: _posts/2006-11-21-silicongermanium-hydrides-and-methods-for-making-and-using-same.markdown (part 1 of 2)
---

title: Silicon-germanium hydrides and methods for making and using same
abstract: The present invention provides novel silicon-germanium hydride compounds, methods for their synthesis, methods for their deposition, and semiconductor structures made using the novel compounds.
url: http://patft.uspto.gov/netacgi/nph-Parser?Sect1=PTO2&Sect2=HITOFF&p=1&u=%2Fnetahtml%2FPTO%2Fsearch-adv.htm&r=1&f=G&l=50&d=PALL&S1=08216537&OS=08216537&RS=08216537
owner: Arizona Board of Regents
number: 08216537
owner_city: Scottsdale
owner_country: US
publication_date: 20061121
---
This application claims priority to U.S. Provisional Patent Application Ser. No. 60 739 528 filed Nov. 23 2005 and Ser. No. 60 764 128 filed Feb. 1 2006 both of which are hereby incorporated by reference in its entirety.

This work was supported by National Science Foundation grant DMR 0221993 thus the U.S. government may have certain rights in the invention.

The present application relates generally to the fields of chemistry optoelectronics silicon germanium alloys semiconductor structures and related methods and devices.

Heteroepitaxial GeSilayers on Si 100 with high Ge contents are of interest due to many applications in key technologies such as solar cells MEMS quantum cascade lasers and Si based photonicsincluding high speed modulators and photodetectors.However these materials are much less developed in spite of this high impact potential in IR optical devices. In addition they serve as virtual substrates for growth of high mobility strained Si and Ge device channels and are also considered as a potential pathway to monolithic integration of III V based devices with Si technologies.The best current route to these materials is complicated and fraught with difficulties requiring both high temperature growth of thick 10 m compositionally graded films and a chemical mechanical planarization step to relieve the misfit strain between the GeSiepilayer and Si substrate and produce a flat surface respectively.

To circumvent these difficulties we have recently developed new chemical vapor deposition CVD heteroepitaxy to produce device quality strain relieved Ge rich films on Si without the need for graded compositions.Our strategy involves depositions of single source hydride precursors with direct Si Ge bonds such as the HGe SiH x 1 4 family of compounds. These are routinely synthesized with semiconductor grade purity via straightforward methodologies utilizing commercially available starting materials.Their physical and chemical properties such as high volatility and facile reactivity make them particularly useful as reagents in low temperature film growth by CVD and gas source molecular beam epitaxy GSMBE . Our initial growth experiments have yielded single crystal films with compositions SiGe SiGe SiGeand SiGe precisely matching those of the corresponding precursors SiHGeH HGe SiH HGe SiH and HGe Si.Our results demonstrate that exact control of the composition structure and strain at the atomic level can be achieved via incorporation of the entire Si Ge framework of the precursors into the film. The resulting films are of much higher quality than those previously reported using conventional sources and grow at much lower temperatures that are compatible with CMOS technology.

Within this compositional range the SiGesemiconductor system is of particular importance because it possesses the ideal lattice dimensions to integrate fully strained Si channels exhibiting high electron mobilities into metal oxide silicon field effect transistors MOSFETS . Thus these materials are ideally suited for immediate technological applications in high speed devices. However in our experiments we have observed that stoichiometric SiGe with the required device quality properties surface planarity low defect densities can only be grown near a maximum temperature of 450 C. at a growth rate of only 0.2 nm min which is too low to be practical for high throughput device fabrication. Negligible film growth was observed at lower temperatures via HGeSiH while films with rough surfaces and high dislocation densities were obtained above 500 C. due to the thermal mismatch with the substrate.

The synthesis of new compounds with increased reactivities and improved properties for device fabrication relative to HGeSiHwould be of great value in the art.

In this study we synthesize and fully characterize the butane like GeH SiH 1 compound containing highly reactive HSi SiH functionalities rather than SiH . The HSi SiHdimeric unit has been identified as the dominant reactive intermediate in high temperature CVD via decomposition of conventional Si hydrides. These species lead to highly efficient growth of homoepitaxial Si.Precursor 1 is specifically designed to incorporate these necessary HSi SiH building blocks and provide a new low temperature route for development of a broad range of Si containing materials. Here we demonstrate the utility of 1 to produce device quality SiGealloys at unprecedented low temperatures of 350 C. A 10 fold improvement in the growth rate 2.0 nm min is achieved at 350 C. relative to growth 0.2 nm minute at 450 C. via SiHGeHleading to uniformly stressed or strain relaxed thin films directly on Si with planar surfaces and remarkably reduced dislocation densities. En route to 1 we have produced the isobutane analog GeH SiH SiH 2 and have also isolated and fully characterized the Ge rich derivative GeH SiHGeH 3 . The latter is a moderately volatile liquid with potential applications in low temperature synthesis of Ge rich optoelectronic alloys.

In one aspect the present invention provides compounds comprising a silicon germanium hydride of formula I SiH GeH 

In a second aspect the present invention provides semiconductor structures comprising a substrate and an Si Ge layer formed by introducing near the surface of a substrate a gaseous precursor comprising one or more compounds according to formula I.

In further aspect the invention provides semiconductor structures comprising a substrate and an Si Ge layer comprising a backbone of one or more compounds according to formula I.

In a third aspect the present invention provides methods for synthesizing one or more silicon germanium hydrides of formula I comprising combining a compound selected from the group consisting of a nonafluorobutane sulfonic substituted disilane and a triflate substituted disilane with a compound comprising a GeHligand under conditions whereby the silicon germanium hydride is formed.

In a fourth aspect the present invention provides methods for depositing a Si Ge material on a substrate in a reaction chamber comprising introducing into the chamber a gaseous precursor comprising one or more compounds according to formula I under conditions whereby a layer comprising a Si Ge material is formed on the substrate.

In a fifth aspect the present invention provides methods for depositing an epitaxial Si Ge layer on a substrate comprising introducing at or near a surface of the substrate a gaseous precursor comprising one or more compounds of formula I and dehydrogenating the precursor under conditions whereby epitaxial Si Ge is formed on the substrate.

In a seventh aspect the present invention provides methods for synthesizing SOCF SiH comprising combining p tolyl SiH and HSOCFunder conditions whereby the SOCF SiH is formed.

All publications patents and patent applications cited herein are hereby expressly incorporated by reference for all purposes.

As used herein the singular forms a an and the include plural referents unless the context clearly dictates otherwise.

In one aspect the present invention provides compounds comprising or consisting of a silicon germanium hydride of formula I SiH GeH 

As used herein the phrase to satisfy valency means to maintain tetra valency of each Si and Ge atom in the compounds of the invention.

As demonstrated herein compounds according to formula I can be used for example in controlled depositions to produce stoichiometric SiGe films possessing desired properties for semiconductor applications including perfectly crystalline and epitaxial microstructures smooth morphologies and uniformly strain relaxed states. The compounds of formula I are herein demonstrated to be remarkably stable over extended periods of time and thus represent viable molecular sources for potential industrial applications.

Thus in one embodiment of this first aspect x is 2 in an alternative embodiment x is 3 in a further alternative embodiment x is 4. In embodiments where x is 2 y can be 1 2 or 3 preferably 2 or 3 most preferably 2. In embodiments where x is 3 y can be 1 or 2 preferably 2. In embodiments where x is 4 y is 1.

In a further embodiment of this first aspect x is 2 or 3 with the proviso that if y is 1 then n2 is 0 1 or 2 and with the further proviso that if x is 2 and y is 2 then at least one of the following is true 

In a still further embodiment y is 2 or 3 and x y is 4 or 5 with the proviso that if x is 2 and y is 2 then at least one of the following is true 

Compounds according to formula I include any conformational form of the compound including but not limited n g and iso forms of the compounds and combinations thereof.

Exemplary silicon germanium hydrides according to formula I comprise or consist of those compounds listed in Table 1. All Si and Ge atoms in the compounds are tetravalent. Dashed lines represent bonds between Si and Ge atoms in the linear versions. In the isobutene and isopentane like isomers the Si and Ge atoms inside the brackets are directly bound to the Si or Ge to the left of the brackets the Si or Ge in parenthesis outside of the brackets at the far right in some of the compounds are directly bound to the last Si or Ge inside of the brackets.

For example shows compound i Si SiGeGe . As noted in Table 1 this compound is also referred to as SiH SiH GeH .

In a preferred embodiment the silicon germanium hydride is selected from the group consisting of SiH SiH GeH GeH SiH GeH SiH GeH SiH GeH GeH SiH and GeH SiH SiH GeH and SiH SiH GeH .

This first aspect also provides compositions comprising combinations of the silicon germanium hydrides. In a preferred embodiment of such combinations x is 3 and y is 1 or x is 2 and y is 2 for each of the two or more compounds. In a most preferred embodiment the combination comprises compounds selected from the group consisting of SiH SiH GeH GeH SiH GeH SiH GeH SiH GeH GeH SiH and GeH SiH SiH GeH and SiH SiH GeH .

In a further embodiment the compounds of the invention are substantially isolated. As used herein a substantially isolated compound of the invention is one compound or two or more compounds of the invention in combination that are at least 75 isolated from precursors and other contaminants and preferably 80 85 90 95 98 or more isolated.

In a second aspect the present invention provides semiconductor structures comprising a substrate and an Si Ge layer formed by introducing near the surface of a substrate a gaseous precursor comprising or consisting of one or more silicon germanium hydride compounds of formula I.

As shown herein the silicon germanium hydride compounds of formula I are especially useful for fabricating SiGe semiconductor alloys at unprecedented low temperatures that display homogeneous compositional and strain profiles low threading dislocation densities and atomically planar surfaces. Controlled depositions have produced stoichiometric SiGe films reflecting the Si Ge content of the precursor and possessing the desired properties for semiconductor applications including perfectly crystalline and epitaxial microstructures smooth morphologies and uniformly strain relaxed states.

In this aspect the substrate can be any substrate suitable for semiconductor or flat panel display use including but not limited to silicon germanium silicon on insulator Ge Sn alloys SiO sapphire quartz Si Ge alloys Si C alloys stainless steel polyimide or other polymer films such as those used in the fabrication of flexible displays. In a preferred embodiment the substrate comprises Si 100 .

In a preferred embodiment the semiconductor substrates of this aspect of the invention have an SiGe layer which comprises an SiGe film having a thickness of less than one micron more preferably a thickness in a range from 50 nm to 500 nm. In a further preferred embodiment the semiconductor substrates of this second aspect have an SiGe layer comprising an SiGe film having a density of threading defects of 10 cmor less. In a further preferred embodiment the semiconductor substrates of this aspect of the invention comprise an SiGe film having a substantially atomically planar surface morphology.

In various embodiments the gaseous precursor comprises or consists of one or more of the compounds listed in Table 1 each in n or g forms and stereoisomers thereof.

In a preferred embodiment of the semiconductor substrates of the second aspect the gaseous precursor comprises or consists of a compound selected from the group consisting of SiH SiH GeH GeH SiH GeH SiH GeH SiH GeH GeH SiH GeH SiH SiH GeH and SiH SiH GeH .

The semiconductor structure may further comprise other features as desired including but not limited to the inclusion of dopants such as boron phosphorous arsenic and antimony. These embodiments are especially preferred for semiconductor substrates used as active devices. Inclusion of such dopants into the semiconductor substrates can be carried out by standard methods in the art.

In a further embodiment the semiconductor structure may further comprise varying quantities if carbon or tin as desired for a given application. Inclusion of carbon or tin into the semiconductor substrates can be carried out by standard methods in the art. The carbon can be used to reduce the mobility of the dopants in the structure and more specifically boron. Incorporation of Sn can yield materials with novel optical properties such as direct emission and absorption leading to the formation of Si based lasers and high sensitivity infrared photodetectors.

In further aspect the invention provides semiconductor structures comprising a substrate and an Si Ge layer comprising or consisting of a backbone of one or more compounds according to the formula I. Preferred embodiments are as described above.

In a further aspect the invention provides a composition comprising one or more compounds according to formula I in an inert gas. Such inert gases include but are not limited to H He N and argon. Preferred embodiments are as described above.

By using the compounds of formula I as precursors for preparing semiconductor substrates the semiconductor substrate will comprise an Si Ge layer comprising or consisting of a backbone of the compounds of the invention. By using the compounds of the invention as opposed to the separate use of Si and Ge sources for deposition the resulting Si Ge layer comprises highly defined and uniform bonding arrangements and strain compensated Si Ge atomic patterns as opposed to the random nature of prior Si Ge films in which the Si and Ge atoms can exist as an intimate mixture of several or multi atom Si and Ge clusters leading to inhomogeneous bonding and locally stressed configurations. In mismatched heteroepitaxy applications these materials exhibit copious dislocations at levels unacceptable for most device applications strain non uniformities and high surface roughness. A distinct and important advantage of our compounds films and methods over conventional ones is that the incorporation of the entire Si Ge molecular core promotes the formation of exceptionally uniform bonding arrangements over the entire crystal leading to relaxed or uniformly stressed films with planar surface morphology no surface ripples . A crucial advantage is the unprecedented low growth temperatures which reduce surface mobility of the Si and Ge atoms and prevent mass segregation thereby resulting in highly uniform compositional and strain profiles at the atomic level.

The intact incorporation of the massive Si Ge cores into the film also leads to low surface diffusion and high sticking coefficients compared to the conventional low mass compounds. The high reactivity permits promotes high growth rates which increase systematically with the mass of the precursors

Furthermore the incorporation of the entire Si Ge framework of the gaseous precursor into the lattice is particularly important in the formations of SiGe nanoscale systems quantum dots and wires because it allows precise control of morphology tunable composition and structure that cannot be accomplished by vapor deposition of separate silanes and germanes or by molecular beam epitaxy of solid Si and Ge sources. The precise control of composition and corresponding morphology both of which ultimately determine the physical properties of these nanoscale materials is a crucial issue. Any compositional variations that exist within and among individual nanostructures will have a significant impact on the optical and electronic properties and on the performance of devices. In the MBE case an average concentration is assigned on the basis of the flux ratio utilized to grow the materials. In the CVD approach the local stoichiometry on the scale of the nanostructure size is even less certain because reactions of various molecular sources cannot be simultaneously controlled at every site throughout the sample. Thus neither technique can guarantee systematic growth of Si Ge nanoscale structures with controllable composition strain and size.

Such highly defined patterns can be determined using standard methods in the art such as neutron diffraction

An example of an Si Ge layer comprising a backbone of the compounds of the invention can be found in which shows an exemplary sequence of macromolecular polymeric units of the invention based on interconnected GeH SiH monomers a d en route to a diamond cubic Si Ge lattice with concentration GeSi SiGe e . This material incorporates the Ge Si Si Ge molecular core of GeH SiH as the structural and compositional building block.

Thus the compounds of the invention can be used to form a random alloy with intimate mixing of the elements using the GeSiSiGe precursors of formula I. The resulting Si Ge backbone structure consists of polymerized units of the starting compound of the invention wherein polymerization requires dehydrogenation.

As will be understood by those of skill in the art other macromolecular polymeric units of the invention based on one or more other polymerized compounds of the invention can also lead to Si Ge lattices with a desired concentration of Ge and Si based on the concentration of each in the compound used.

In a third aspect the present invention provides methods for synthesizing one or more silicon germanium hydrides of formula I SiH GeH wherein the method comprises combining one or more perfluoroalkyl sulfonate substituted disilane with a compound comprising a GeHligand under conditions whereby the silicon germanium hydride is formed. In a preferred embodiment the perfluoroalkyl sulfonate substituted disilane is selected from the group consisting of a nonafluorobutane sulfonic substituted disilane and a triflate substituted disilane

Thus this aspect provides methods for making the compounds of formula I. The synthetic routes described herein utilize high yield single step substitution reactions to yield semiconductor grade materials suitable for industrial application and manufacturing processes.

In one embodiment of this third aspect the compound comprising a GeHligand is selected from the group consisting alkali and alkaline earth germanides. In a preferred embodiment the alkali or alkaline earth germanides are selected from the group consisting of KGeH NaGeH and MRGeH wherein M is a group IV element and R is an organic ligand.

In a further embodiment of this third aspect the method comprises combining the compound comprising a GeHligand with a nonafluorobutane sulfonic substituted disilane wherein the nonafluorobutane sulfonic substituted disilane comprises SOCF SiH . In other embodiments entire families of perfluoroalkyl sulfonyl and alkyl sulfonyl substituted silanes or germanes can be used. More preferably the compound comprising a GeHligand is KGeH and the silicon germanium hydride is formed according to the equation SOCF SiH 2KGeH HGe SiH 2K SOCF. Even more preferably the method comprises 

 a adding SOCF SiH to a slurry of KGeHin solvent at between 50 C. and 30 C. more preferably about 40 C. to form a mixture 

In an alternative embodiment of this third aspect the method comprises combining the compound comprising a GeHligand with a triflate substituted disilane and wherein the triflate substituted disilane comprises SOCF SiH . More preferably the compound comprising a GeHligand is KGeH and the silicon germanium hydride is formed according to the equation

 a adding SOCF SiH to a slurry of KGeHin solvent at between 40 C. and 10 C. more preferably about 30 C. to form a mixture 

In a fourth aspect the present invention provides methods for depositing a Si Ge material on a substrate in a reaction chamber comprising introducing into the chamber a gaseous precursor comprising or consisting of one or more compounds according to formula I under conditions whereby a layer comprising a Si Ge material is formed on the substrate.

In a fifth aspect the present invention provides methods for depositing an epitaxial Si Ge layer on a substrate comprising introducing near a surface of the substrate a gaseous precursor comprising or consisting of one or more compounds according to formula I and dehydrogenating the precursor under conditions whereby epitaxial Si Ge is formed on the substrate.

In this aspect the substrate can be any substrate suitable for semiconductor or flat panel display use including but not limited to silicon germanium silicon on insulator Ge Sn alloys SiOsapphire quartz Si Ge alloys Si C alloys stainless steel polyimide or other polymer films. In a preferred embodiment the substrate comprises Si 100 .

Embodiments of the gaseous precursors are as described above for previous aspects of the invention. For example the methods may further comprise adding a dopant on the substrate including but not limited to the inclusion of dopants such as boron phosphorous arsenic and antimony. These embodiments are especially preferred for semiconductor substrates used as active devices. Inclusion of such dopants into the semiconductor substrates can be carried out by standard methods in the art.

In another embodiment the methods comprise adding varying quantities if carbon or tin to the semiconductor substrate. Inclusion of carbon or tin into the semiconductor substrates can be carried out by standard methods in the art. The carbon can be used to reduce the mobility of the dopants in the structure and more specifically boron. Incorporation of Sn can yield materials with novel optical properties such as direct emission and absorption leading to the formation of Si based lasers and high sensitivity infrared photodetectors.

As demonstrated herein the silicon germanium hydrides of the invention were used to deposit device quality layers on substrates that display homogeneous compositional and strain profiles low threading dislocation densities and atomically planar surfaces.

In a preferred embodiment of the fourth and fifth aspects of the invention the step of introducing the gaseous precursor comprises introducing the gaseous precursor in substantially pure form. In a further preferred embodiment the step of introducing the gaseous precursor comprises introducing the gaseous precursor as a single gas source.

In another embodiment of the fourth and fifth aspects the step of introducing the gaseous precursor comprises introducing the gaseous precursor intermixed with an inert carrier gas. In this embodiment the inert gas can be for example He argon Hor N.

In these aspects the gaseous precursor can be deposited by any suitable technique including but not limited to gas source molecular beam epitaxy chemical vapor deposition plasma enhanced chemical vapor deposition laser assisted chemical vapor deposition and atomic layer deposition.

In a preferred embodiment of the fourth and fifth aspects the gaseous precursor is introduced at a temperature of between 300 C. and 450 C. more preferably between 350 C. and 450 C. Practical advantages associated with this low temperature rapid growth process include i short deposition times compatible with preprocessed Si wafers ii selective growth for application in high frequency devices and iii negligible mass segregation of dopants which is particularly critical for thin layers.

In various further embodiments of the fourth and fifth aspects the gaseous precursor is introduced at a partial pressure between 10Torr and 1000 Torr. In one preferred embodiment the gaseous precursor is introduced at between 10Torr and 10Torr corresponding to UHV vertical furnace technology . In another preferred embodiment the gaseous precursor is introduced at between 10Torr and 100 Torr corresponding to LPCVD conditions.

In various other preferred embodiments the Si Ge material is formed on the substrate as a strain relaxed layer having a planar surface the composition of the Si Ge material is substantially uniform and or the entire Si and Ge framework of the gaseous precursor is incorporated into the Si Ge material or epitaxial Si Ge.

In a sixth aspect the present invention provides a compound comprising or consisting of SOCF SiH as well as methods for making the compound. As disclosed herein SOCF SiH is useful as an intermediate in the synthesis of the silicon germanium hydrides of the invention. In one embodiment methods for synthesizing SOCF SiH comprise combining R SiH and HSOCFunder conditions whereby the SOCF SiH is formed where R is an aryl substituent. Such aryl substituents include but are not limited to p tolyl and benzyl.

In a preferred embodiment methods for synthesizing SOCF SiH comprise combining p tolyl SiH and HSOCFunder conditions whereby the SOCF SiH is formed. Preferably the SOCF SiH is formed according to the equation p tolyl SiH 2HSOCF SOCF SiH 2 toluene 

 a combining HSOCF p tolyl SiH and solvent in a reaction chamber at between 50 C. and 0 C. to form a mixture 

The synthesis of butane like GeH SiH Referred to above as GeH SiH SiH GeH 1 GeH SiH SiH referred to above as SiH GeH SiH 2 and GeH SiHGeH also referred to as GeH SiH GeH GeH 3 Si Ge hydrides with applications in low temperature synthesis of Ge rich SiGeoptoelectronic alloys is herein demonstrated. The compositional vibrational structural and thermochemical properties of these compounds were studied by FTIR multinuclear NMR mass spectrometry Rutherford backscattering and density functional theory DFT simulations. The analyses indicate that the linear GeH SiH 1 and GeH SiHGeH 3 compounds exist as a mixture of the classic normal and gauche conformational isomers which do not seem to interconvert at 22 C. The conformational proportions in the samples were determined using a new fitting procedure which combines calculated molecular spectra to reproduce those observed by varying the global intensity frequency scale and admixture coefficients of the individual conformers. The GeH SiH 1 species was then utilized to fabricate SiGesemiconductor alloys reflecting exactly the Si Ge content of the precursor. Device quality layers were grown via gas source MBE directly on Si 100 at unprecedented low temperatures 350 450 C. and display homogeneous compositional and strain profiles low threading dislocation densities and atomically planar surfaces. Low energy electron microscopy LEEM analysis has demonstrated that the precursor is highly reactive on Si 100 surfaces with Hdesorption kinetics comparable to those of GeH despite the presence of strong Si H bonds in the molecular structure.

The synthesis of the main product 1 2 digermyldisilane HGe SiH 1 was accomplished via reactions of KGeHwith the nonafluorobutane sulfonic and triflate substituted disilanes CFSO SiH 4 and SOCF SiH 5 as illustrated by Eq 1 and 2 respectively. The starting materials 4 and 5 were prepared via reactions of the corresponding sulfonic acids HSOCFand HSOCFwith 1 2 p tolyl SiH Eq 3 and 4 respectively . SOCF SiH 2KGeH HGe SiH 2K SOCF 1 SOCF SiH 2KGeH HGe SiH 2KSOCF 2 p tolyl SiH 2HSOCF SOCF SiH 2 toluene 3 p tolyl SiH 2HSOCF SOCF SiH 2 toluene 4 The route described by Eq 1 consistently produces pure single phase HGe SiH 1 as a colorless pyrophoric liquid. Here the replacement of SOCFby GeHoccurs exclusively at the 1 2 substitution sites of SOCF SiH 4 as expected. However the route described by Eq 2 yields a mixture of products including GeH SiH 1 the isobutane analog GeH SiH SiH 2 and the Ge rich derivative GeH SiHGeH 3 depending on reaction conditions. Specifically low temperature T

The synthesis of 5 is described by Eq 4 and has been previously demonstrated elsewhere. Its p tolyl SiH starting materials has been produced via coupling reactions of p tolyl SiHCl with powdered lithium.In the present work we adopt a more convenient analogous approach using readily available sodium fragments as the coupling agent. Compound 5 is obtained as a highly reactive liquid which is difficult to fully handle and purify. Consequently its reactions with KGeHare complex and produce mixtures of products as described above. In contrast the newly prepared compound 4 is readily crystallized as a robust molecular solid that is completely isolated from the reaction byproducts and other contaminants thereby leading to high purity HGe SiH in subsequent steps according to Eq 1 . The compositional vibrational and structural properties of the newly synthesized compounds 1 2 3 and 4 are presented below.

 HGe SiH 1 The HGe SiH 1 species is prepared as described by the reactions depicted in Eq 1 2 and was isolated and purified by fractional distillation vapor pressure of 8 10 Torr at 22 C. . The FTIR Si NMR proton coupled and mass spectra indicate a 1 2 digermyldisilane with a butane like structure as shown in . The IR spectrum shows the Si H and Ge H stretching modes at 2147 and 2073 cm respectively and a set of absorption bands between 910 and 442 cmcorresponding to the bending modes of the molecule. These assignments are consistent with those made previously for the HGe SiH x 1 4 family of silyl germanes.A more detailed interpretation of the full IR spectrum is obtained from quantum chemical calculations and the data show fixed combinations between the butane like normal and gauche conformers of 1 see section below for details . The H NMR spectra reveals a quartet at 3.29 ppm and a triplet at 3.11 ppm corresponding to the Si H and Ge H protons respectively which is consistent with a HGe SiH SiH GeHmolecular structure. This structure is further confirmed with 2D H COSY and H Si HMQC NMR experiments. The 2D H COSY spectrum showed cross peaks that correlate to Si H and Ge H resonances at 3.29 and 3.11 ppm respectively indicating the H Si Ge H connectivity. A proton decoupled H Si HMQC spectrum showed that the H atoms at 3.29 ppm are directly attached to Si atoms at 105 ppm. The mass spectra revealed an isotopic envelope at 210 196 amu as the highest mass peak corresponding to the parent ion SiGeH . The associated fragmentation pattern is consistent with the proposed structure. The existence of 1 was further corroborated by Rutherford backscattering RBS analysis of monocrystalline films produced by single source MBE depositions of the compound at 350 C. Eq 8 . The Si Ge elemental content of the films was consistently 1 1 reflecting precisely the composition of the SiGecore of the molecule. HGe SiH gas 2SiGe film 5H gas 8 

 GeH SiH SiH 2 The isobutane like structure of 2 was determined by Si and H NMR studies. The proton NMR resonances are present as a multiplet centered at 3.049 ppm due to SiH and two doublets centered at 3.213 and 3.404 ppm corresponding to the GeH and SiHprotons respectively. The integrated peak intensity ratios of the SiH GeH and SiHare 1 6 3 respectively as expected. The peak intensities the coupling patterns and the position of the peaks in the spectrum collectively point to the isobutane like structure in which an Si center is terahedrally bonded to two GeHgroups one SiHgroup and an single H atom. This structure is further confirmed by 2D H COSY and H Si HMQC NMR measurements. The 2D H COSY spectrum showed cross peaks that correlate to the central SiH and terminal GeHand SiHresonances at 3.049 3.213 and 3.404 ppm respectively indicating a HSi SiH GeH connectivity which is consistent with the proposed isobutane structure. A proton decoupled H Si HMQC spectrum showed that the H atoms at 3.049 and 3.404 ppm are directly bonded to Si atoms at 121 and 93 ppm respectively. The Si chemical shift 121 ppm in CD due to the central Si atom in this molecule is similar to those found for SiH GeH 113 ppm in CDCl and Si GeH 128 ppm in CDCl . A close correspondence is also found between the Si chemical shift 93 ppm due to the terminal Si atom and those of the terminal SiHgroups 92 ppm for HSiGeH.

Gas chromatography mass spectrometry experiments GCMS of samples containing 1 HGe SiH and GeH SiH SiH 2 indicated the presence of two major fractions that displayed slightly different retention times in the GC column which is consistent with a mixture of 1 and 2 possessing slightly different boiling points. Furthermore these fractions displayed essentially identical mass spectra. The highest mass peak is observed in the 210 196 amu range corresponding to the SiGeH parent ions of 1 and 2 . Samples of the mixture were further characterized using IR spectroscopy. The spectra are essentially a simple admixture of the individual 1 and 2 components. The spectrum of 2 was theoretically determined since the compound could not be completely separated in pure form from 1 via our distillation method due to the similarity in their boiling points. The contributions of the each compound in the experimental IR spectra were then determined using a fitting procedure involving both the observed and the calculated spectra.

 GeH SiHGeH 3 Compound 3 is a byproduct of the reaction described by Eq 2. Its gas phase IR spectrum shows the Si H and Ge H stretching bands centered at 2145 and 2073 cm respectively. The intensity of the Ge H peak in the spectrum is significantly stronger than the Si H due to the greater number of Ge H bonds relative to Si H bonds. The H NMR spectra showed a set of two sextets at 3.30 and 3.03 ppm ensconcing two triplets at 3.23 3.13 ppm. The integrated peak intensity ratios of the sextet triplet triplet sextet sequence are 2 3 3 2. The integrated intensities the coupling patterns and the position of the peaks in the NMR spectrum collectively point to a HGe SiH GeH GeHmolecular structure in which a central SiHGeHcore is bonded with two terminal GeHmoieties. In particular the sextets at 3.30 and 3.03 ppm can be associated respectively with the SiHand GeHprotons of the central SiHGeH while the triplets at 3.23 3.13 ppm correspond to terminal GeH3 protons. The SiHand GeHNMR frequencies in this case correlate well with those in the previously reported HGe SiHand GeHGeHSiHcompounds.The assignment of the sextet at 3.30 ppm to the SiHprotons was further corroborated by a H Si HMQC NMR spectrum which indicates a direct coupling to a single Si resonance found at 98.2 ppm. In addition a 2D H COSY NMR spectrum was used to unequivocally establish the specific ordering of the Ge Si Ge Ge backbone constituents. Cross peaks correlate an Si H and three Ge H resonances at 3.30 3.23 3.13 and 3.03 ppm. These correspond respectively to SiH GeH terminal connected to GeH Ge H terminal connected to SiH and GeH. The mass spectra showed an isotopic envelope at 256 238 amu as the highest mass peak corresponding to the parent ion SiGeH and a fragmentation pattern consistent with the molecular structure.

 CFSO SiH 4 Compound 4 is isolated at 95 yield as a colorless pyrophoric solid with a melting point of 68 C. It is readily soluble in ethers CHCl CHCland slightly soluble in toluene. The H NMR spectrum showed a singlet centered at 5.08 ppm Si H due to SiHand Si satellite peaks. These exhibit a triplet of triplets with a 1 bond Si H coupling of 272 Hz and a H H 3 bond coupling of 3.6 Hz. This indicates the presence of a second SiHgroup consistent with the SiHSiH core. Furthermore a proton decoupled H Si HMQC showed that the proton resonance at 5.08 ppm is directly attached to a Si atom at 30.1 ppm. These values are consistent with those observed for the triflate analog SOCF SiH 5 .Compound 4 was further characterized by FTIR mass spectrometry and C H F elemental analysis and the data are fully consistent with the proposed structure see experimental section .

Structural and thermochemical properties In order to corroborate the identification of the GeH SiH GeH SiH SiH and GeH SiHGeH described above we simulated the structural energetic and vibrational trends of these compounds. In prior studieswe demonstrated that B3LYP hybrid density functional theory DFT simulations provide an excellent account of the ground state structural thermochemical and vibrational properties of the HGe SiHfamily of molecular hydrides. In particular use of the 6 311G 2d 2p basis set yielded small typical bond length and frequency discrepancies on the order of 0.4 and 1.4 respectively . Accordingly our first attempt at reconciling the observed IR spectra with those calculated was based on the same procedure and on the assumption that the fundamental structures are n butane like. Although this approach provided a close match to most of the main spectral features observed several strong low frequency features remained unaccounted for in the calculated IR pattern. In view of the prior success of B3LYP approach we concluded that n butane like molecular structures alone could not account for the spectrum of the synthesized compounds. We therefore expanded our calculations to include the gauche conformational isomers in which a terminal GeHgroup is rotated out of the Ge Si Si Ge or Ge Si Ge Ge skeletal plane as well as the iso butane like positional isomer i Si SiGeGe . These isomers are completely analogous to those previously reported in tetrasilane and related molecules and in subsequent discussion we simply refer to them as n GeSiSiGe g GeSiSiGe n GeSiGeGe and g GeSiGeGe and i Si SiGeGe as shown in . Our results indicate that the observed spectra of both the primary products and the minor impurity compounds are completely accounted for by a linear admixture of the n g and i type conformations.

Initial basis set convergence tests showed that a full resolution of differences in the calculated properties of the conformational positional isomers requires an even more stringent treatment than that used in the prior studies on HGe SiHhydrides particularly with regards to calculated vibrational properties. Accordingly all of the calculations described in the present work were carried out at the B3LYP 6 311G 3df 2pd level as implemented in the Gaussian03 code.
