Repository: api-evangelist/patents-2006

# patents-2006
This is the patent store for 2006.

File: _posts/2006-12-04-compositions-and-aqueous-dispersions.markdown (part 1 of 2)
---

title: Compositions and aqueous dispersions
abstract: An aqueous dispersion including (A) at least one base polymer selected from the group consisting of an ethylene-based co-polymer and a propylene-based co-polymer; (B) at least one polymeric stabilizing agent; and at least one filler; wherein the polymeric stabilizing agent is different from the at least one base polymer and is compatible with the at least one base polymer and the at least one filler, and wherein the dispersion has filler in the range of greater than 0 to about 600 parts per hundred parts of a combined amount of the at least one base polymer and the polymeric stabilizing agent is disclosed.
url: http://patft.uspto.gov/netacgi/nph-Parser?Sect1=PTO2&Sect2=HITOFF&p=1&u=%2Fnetahtml%2FPTO%2Fsearch-adv.htm&r=1&f=G&l=50&d=PALL&S1=07645521&OS=07645521&RS=07645521
owner: Dow Global Technologies, Inc.
number: 07645521
owner_city: Midland
owner_country: US
publication_date: 20061204
---
This application is a 371 national stage of International Application No. PCT US2006 046517 filed Dec. 4 2006 entitled COMPOSITIONS AND AQUEOUS DISPERSIONS the teachings of which are incorporated by reference herein as if reproduced hereinbelow and a continuation in part application of U.S. patent application Ser. No. 11 300 807 filed on Dec. 15 2005 entitled COMPOSITIONS AND AQUEOUS DISPERSIONS the teachings of which are incorporated by reference herein as if reproduced in full hereinbelow.

The present invention relates generally to aqueous dispersions that include a filler. More specifically the present invention relates to dispersions that are useful in the carpet industry.

Methods and techniques for carpet construction are known in the art. A variety of types of carpets exist including tufted and non tufted carpets. Tufted carpets are composite structures that include yarn known as a fiber bundle a primary backing material having a face surface and a back surface an adhesive backing material and optionally a secondary backing material.

Typically in order to form the face surface of a tufted carpet yarn is tufted through the primary backing material such that the longer length of each stitch extends through the face surface of the primary backing material. Typically the primary backing material is made of a woven or non woven material such as a thermoplastic polymer most commonly polypropylene.

The face of a tufted carpet is generally manufactured using one of three methods. First for a loop pile carpet the yarn loops formed in the tufting process are left intact. Second for a cut pile carpet the yarn loops are cut either during tufting or after to produce a pile of yarn ends instead of loops. Third some carpet styles include both loop and cut pile. One variety of this hybrid is referred to as tip sheared carpet where loops of differing lengths are tufted followed by shearing the carpet at a height so as to produce a mix of uncut partially cut and completely cut loops. Alternatively the tufting machine can be configured so as to cut only some of the loops thereby leaving a pattern of cut and uncut loops. Whether loop cut or a hybrid the yarn on the backside of the primary backing material typically comprises tight unextended loops.

The combination of tufted yarn and a primary backing material without the application of an adhesive backing material or a secondary backing material is referred to in the carpet industry as raw tufted carpet or greige goods. Greige goods become finished tufted carpet with the application of an adhesive backing material and an optional secondary backing material to the backside of the primary backing material. Finished tufted carpet can be prepared as broad loomed carpet in rolls typically 6 or 12 feet 2 or 4 meters wide. Alternatively carpet can be prepared as carpet tiles typically 18 inches 50 cm square to 4 ft 1.3 m square.

The adhesive backing material is typically applied to the backface of the primary backing material to affix the yarn to the primary backing material. In one method the adhesive backing material is applied by a pan applicator using a roller a roll over a roller or a bed or a knife also known as a doctor blade over a roller or a bed. When applied properly the adhesive backing material does not pass through the primary backing material.

The adhesive backing material may be applied as a single coating or layer or as a multiple layer. The extent or tenacity to which the yarn is affixed is referred to as tuft lock or tuft bind strength. Carpets with sufficient tuft lock exhibit good wear resistance and as such have longer service lives. In order to have good performance characteristics the adhesive backing material should substantially penetrate the yarn fiber bundle exposed on the backside of the primary backing material and should substantially consolidate individual fibers within the yarn. Good penetration of the yarn and consolidation of the fibers leads to good abrasion resistance. Moreover in addition to good tuft bind strength and abrasion resistance the adhesive material preferably imparts or allows good flexibility to the carpet in order to facilitate installation of the carpet.

The secondary backing material is typically a lightweight scrim made of woven or non woven material such as a thermoplastic polymer most commonly polypropylene. The secondary backing material is optionally applied to the backside of the carpet onto the adhesive backing material primarily to provide enhanced dimensional stability to the carpet structure as well as to provide more surface area for the application of direct glue down adhesives.

Alternative backing materials may include foam cushioning e.g. foamed polyurethane and pressure sensitive floor adhesives. Alternative backing materials may also be applied for example as webbing with enhanced surface area to facilitate direct glue down adhesive installations e.g. in contract commercial carpeting automobile carpet and airplane carpet where the need for cushioning is of times minimal . Alternative backing materials can also be optionally applied to enhance barrier protection with respect to moisture insects and foodstuffs as well as to provide or enhance fire suppression thermal insulation and sound dampening properties of the carpet.

Known adhesive backing materials include curable latex urethane or vinyl systems with latex systems being most common. Conventional latex systems are low viscosity aqueous compositions that can be applied at high carpet production rates and offer good fiber to backing adhesion tuft bind strength and adequate flexibility. Generally excess water is driven off and the latex is cured by passing through a drying oven. Styrene butadiene rubbers SBR are the most common polymers used for latex adhesive backing materials. Typically the latex backing system is heavily filled with an inorganic filler such as calcium carbonate or aluminum trihydrate and includes other ingredients such as antioxidants antimicrobials flame retardants smoke suppressants wetting agents and froth aids.

Conventional latex adhesive backing systems can have certain drawbacks. As one important drawback typical latex adhesive backing systems do not provide a moisture barrier. Another possible drawback particularly with a carpet having polypropylene yarn and polypropylene primary and secondary backing materials is the dissimilar polymer of latex systems along with the inorganic filler can reduce the recyclability of the carpet. Additionally the high molecular weights of latex systems can significantly reduce the recyclability.

In view of these drawbacks some in the carpet industry have begun seeking suitable replacements for conventional latex adhesive backing systems. One alternative is the use of urethane adhesive backing systems. In addition to providing adequate adhesion to consolidate the carpet urethane backings generally exhibit good flexibility and barrier properties and when foamed can eliminate the need for separate underlayment padding i.e. can constitute a direct glue down unitary backing system . However urethane backing systems also have important drawbacks including their relatively high cost and demanding curing requirements which necessitate application at slow carpet production rates relative to latex systems.

Thermoplastic polyolefins such as ethylene vinyl acetate EVA copolymers and low density polyethylene LDPE have also been suggested as adhesive backing materials due in part to their low costs good moisture stability and no cure requirements. Various methods are available for applying polyolefin backing materials including powder coating hot melt application and extruded film or sheet lamination. However using polyolefins to replace latex adhesive backings can also present difficulties. For example U.S. Pat. No. 5 240 530 Table A at Col. 10 indicates that ordinary polyolefin resins possess inadequate adhesion for use in carpet construction. Additionally relative to latex and other cured systems ordinary polyolefins have relatively high application viscosities and relatively high thermal requirements. That is ordinary thermoplastic polyolefins are characterized by relatively high melt viscosities and high recrystallization or solidification temperatures relative to the typical aqueous viscosities and cure temperature requirements characteristic of latex and other cured thermosetting systems.

Even ordinary elastomeric polyolefins i.e. polyolefins having low crystallinities generally have relatively high viscosities and relatively high recrystallization temperatures. High recrystallization temperatures result in relatively short molten times during processing and when combined with high melt viscosities can make it difficult to achieve adequate penetration of the yarn especially at conventional adhesive backing application rates.

One method for overcoming the viscosity and recrystallization deficiencies of ordinary polyolefins is to formulate the polyolefin resin as a hot melt adhesive. Such a method usually involves formulating low molecular weight polyolefins with waxes tackifiers various flow modifiers and or other elastomeric materials. Ethylene vinyl acetate EVA copolymers for example having been used in formulated hot melt adhesive backing compositions and other polyolefins compositions have also been proposed for use in hot melt backing compositions. For example in U.S. Pat. No. 3 982 051 Taft et al. disclose that a composition comprising an ethylene vinyl acetate copolymer atactic polypropylene and vulcanized rubber is useful as a hot melt carpet backing adhesive.

Unfortunately hot melt adhesive systems are not generally considered to be complete replacements for conventional latex adhesive backings. Typical hot melt systems of EVA and other copolymers of ethylene and unsaturated comonomers can require considerable effort in formulation and often yield inadequate tuft bind strengths. Furthermore they require the purchase of new capital as they cannot be run on latex enabled systems. However the most significant deficiency of typical hot melt systems is their melt strengths which are generally too low to permit application by a direct extrusion coating technique. As such polyolefin hot melt systems are typically applied to primary backings by relatively slow less efficient techniques such as by the use of heated doctor blades or rotating melt transfer rollers.

While unformulated high pressure low density polyethylene LDPE can be applied by a conventional extrusion coating technique LDPE resins typically have poor flexibility which can result in excessive carpet stiffness. On the other hand those polyolefins that have improved flexibility such as ultra low density polyethylene ULDPE and ethylene propylene interpolymers still do not possess sufficient flexibility have excessively low melt strengths and or tend to draw resonate during extrusion coating. To overcome extrusion coating difficulties ordinary polyolefins with sufficient flexibility can be applied by lamination techniques to insure adequate yarn to backing adhesion however lamination techniques are typically expensive and can result in reduced production rates relative to direct extrusion coating techniques.

Known examples of flexible polyolefin backing materials are disclosed in U.S. Pat. Nos. 3 390 035 3 583 936 3 745 054 and 3 914 489. In general these disclosures describe hot melt adhesive backing compositions based on an ethylene copolymer such as ethylene vinyl acetate EVA and waxes. Known techniques for enhancing the penetration of hot melt adhesive backing compositions in the yarn include applying pressure while the greige good is in contact with rotating melt transfer rollers as described for example in U.S. Pat. No. 3 551 231.

Another known technique for enhancing the effectiveness of hot melt systems involve using pre coat systems. For example U.S. Pat. Nos. 3 684 600 3 583 936 and 3 745 054 describe the application of low viscosity aqueous pre coats to the back surface of a primary backing material prior to the application of a hot melt adhesive composition. The hot melt adhesive backing systems disclosed in these patents are derived from multi component formulations based on functional ethylene polymers such as ethylene ethyl acrylate EEA and ethylene vinyl acetate EVA copolymers.

Another prior art method for manufacturing carpet is disclosed in PCT Publication No. 98 38376 which discloses an extrusion coating technique that uses a homogeneously branched linear ethylene polymer as a backing material. That application discloses using particle sizes in the 18 to 22 micron range and formulating a particle in water slurry.

Although there are various systems known in the art of carpet backings there remains a need for a thermoplastic polyolefin carpet backing system which provides adequate tuft bind strength good abrasion resistance and good flexibility to replace cured latex backing systems. A need also remains for an application method that permits high carpet production rates while achieving the desired characteristics of good tuft bind strength abrasion resistance barrier properties and flexibility. Finally there is also a need for a carpet structure having fibers and backing materials that are easily recyclable without the necessity of extensive handing and segregation of carpet component materials.

In one aspect the present invention relates to a compound including A at least one base polymer selected from the group consisting of an ethylene based co polymer and a propylene based co polymer B at least one polymeric stabilizing agent and at least one filler wherein the polymeric stabilizing agent is different from the at least one base polymer and is compatible with the at least one base polymer and the at least one filler and wherein the dispersion has filler in the range of greater than 0 to about 600 parts per hundred parts of a combined amount of the at least one base polymer and the polymeric stabilizing agent.

In one aspect the present invention relates to a method of applying a compound to a substrate that includes forming an aqueous dispersion the aqueous dispersion including A at least one base polymer selected from the group consisting of an ethylene based co polymer and a propylene based co polymer B at least one polymeric stabilizing agent and at least one filler wherein the polymeric stabilizing agent is different from the at least one base polymer and is compatible with the at least one base polymer and the at least one filler and wherein the dispersion has filler in the range of greater than 0 to about 600 parts per hundred parts of a combined amount of the at least one base polymer and the polymeric stabilizing agent frothing the mixture with a gas and applying the frothed mixture to a substrate.

Other aspects and advantages of the invention will be apparent from the following description and the appended claims.

Embodiments of the present invention relate to compositions that include a base polymer a stabilizing agent and a filler. The compositions thus formed are particularly useful in the carpet industry. With respect to the carpet industry embodiments of the present invention are useful for needlepunch weaved and or tufted carpets including artificial turf. Further specific terminology used in relation to the carpet industry is meant to be construed in accordance with the Dictionary of Fibers and Textile Technology Product Technical Communications Services IZ 503 Hoescht Celanese Corporation Charlotte N.C. 1990.

Briefly as used herein the term needlepunching refers to the process of converting batts or webs of loose fibers into a coherent non woven fabric on a needle loom. Weaving refers to the method or process of interlacing two yarns so that they cross each other to produce woven fabric. The warp yarns or ends run lengthwise in the fabric and the filling threads weft or picks run from side to side. Finally as used herein tufting refers to the process of making carpet fabric by stitching a pile yarn through a primary backing cloth using needles to form rows of tufts.

Embodiments of the present invention employ polyethylene based polymers polypropylene based polymers and propylene ethylene copolymers as one component of a composition.

In selected embodiments one component is formed from ethylene alpha olefin copolymers or propylene alpha olefin copolymers. In particular in preferred embodiments the base polymer comprises one or more non polar polyolefins.

In specific embodiments polyolefins such as polypropylene polyethylene and copolymers thereof and blends thereof as well as ethylene propylene diene terpolymers may be used. In some embodiments preferred olefinic polymers include homogeneous polymers described in U.S. Pat. No. 3 645 992 issued to Elston high density polyethylene HDPE as described in U.S. Pat. No. 4 076 698 issued to Anderson heterogeneously branched linear low density polyethylene LLDPE heterogeneously branched ultra low linear density polyethylene ULDPE homogeneously branched linear ethylene alpha olefin copolymers homogeneously branched substantially linear ethylene alpha olefin polymers which can be prepared for example by a process disclosed in U.S. Pat. Nos. 5 272 236 and 5 278 272 the disclosures of which are incorporated herein by reference and high pressure free radical polymerized ethylene polymers and copolymers such as low density polyethylene LDPE .

Polymer compositions described in U.S. Pat. Nos. 6 538 070 6 566 446 5 869 575 6 448 341 5 677 383 6 316 549 6 111 023 or 5 844 045 each of which is incorporated herein by reference in its entirety are also suitable in some embodiments. Of course blends of polymers can be used as well. In some embodiments the blends include two different Ziegler Natta polymers. In other embodiments the blends can include blends of a Ziegler Natta and a metallocene polymer. In still other embodiments the polymer used herein is a blend of two different metallocene polymers. In other embodiments single site catalysts may be used.

In some particular embodiments the polymer is a propylene based copolymer or interpolymer. In some embodiments the propylene ethylene copolymer or interpolymer is characterized as having substantially isotactic propylene sequences. The term substantially isotactic propylene sequences and similar terms mean that the sequences have an isotactic triad mm measured by C NMR of greater than about 0.85 preferably greater than about 0.90 more preferably greater than about 0.92 and most preferably greater than about 0.93. Isotactic triads are well known in the art and are described in for example U.S. Pat. No. 5 504 172 and WO 00 01745 which refer to the isotactic sequence in terms of a triad unit in the copolymer molecular chain determined by C NMR spectra.

In other selected embodiments olefin block copolymers e.g. ethylene multi block copolymer such as those described in the International Publication No. WO2005 090427 and U.S. patent application Ser. No. 11 376 835 may be used as the base polymer. Such olefin block copolymer may be an ethylene olefin interpolymer 

 a having a Mw Mn from about 1.7 to about 3.5 at least one melting point Tm in degrees Celsius and a density d in grams cubic centimeter wherein the numerical values of Tm and d corresponding to the relationship 2002.9 4538.5 2422.2 or

 b having a Mw Mn from about 1.7 to about 3.5 and being characterized by a heat of fusion H in J g and a delta quantity T in degrees Celsius defined as the temperature difference between the tallest DSC peak and the tallest CRYSTAF peak wherein the numerical values of T and H having the following relationships 0.1299 62.81 for greater than zero and up to 130 J g T 48 C. for H greater than 130 J g 

wherein the CRYSTAF peak being determined using at least 5 percent of the cumulative polymer and if less than 5 percent of the polymer having an identifiable CRYSTAF peak then the CRYSTAF temperature being 30 C. or

 c being characterized by an elastic recovery Re in percent at 300 percent strain and 1 cycle measured with a compression molded film of the ethylene olefin interpolymer and having a density d in grams cubic centimeter wherein the numerical values of Re and d satisfying the following relationship when ethylene olefin interpolymer being substantially free of a cross linked phase 1481 1629 or

 d having a molecular fraction which elutes between 40 C. and 130 C. when fractionated using TREF characterized in that the fraction having a molar comonomer content of at least 5 percent higher than that of a comparable random ethylene interpolymer fraction eluting between the same temperatures wherein said comparable random ethylene interpolymer having the same comonomer s and having a melt index density and molar comonomer content based on the whole polymer within 10 percent of that of the ethylene olefin interpolymer or

 e having a storage modulus at 25 C. G 25 C. and a storage modulus at 100 C. G 100 C. wherein the ratio of G 25 C. to G 100 C. being in the range of about 1 1 to about 9 1.

 a having a molecular fraction which elutes between 40 C. and 130 C. when fractionated using TREF characterized in that the fraction having a block index of at least 0.5 and up to about 1 and a molecular weight distribution Mw Mn greater than about 1.3 or

 b having an average block index greater than zero and up to about 1.0 and a molecular weight distribution Mw Mn greater than about 1.3.

Those having ordinary skill in the art will recognize that the above list is a non comprehensive listing of suitable polymers. It will be appreciated that the scope of the present invention is restricted by the claims only.

Embodiments of the present invention use a stabilizing agent. In selected embodiments the stabilizing agent may be a surfactant a polymer different from the base polymer detailed above having a polar group as either a comonomer or grafted monomer or mixtures thereof. In preferred embodiments the stabilizing agent comprises one or more polar polyolefins. Typical polymers include ethylene acrylic acid EAA and ethylene methacrylic acid copolymers such as those available under the tradenames PRIMACOR Nucrel and Escor and described in U.S. Pat. Nos. 4 599 392 4 988 781 and 5 938 437 each of which is incorporated herein by reference in its entirety. Other polymers include ethylene ethyl acrylate EEA copolymer ethylene methyl methacrylate EMMA and ethylene butyl acrylate EBA . Those having ordinary skill in the art will recognize that a number of other useful polymers may also be used.

If the polar group of the polymer is acidic or basic in nature the stabilizing polymer may be partially or fully neutralized with a neutralizing agent to form the corresponding salt. For example for EAA the neutralizing agent is a base such as ammonium hydroxide or potassium hydroxide for example. In another alternative the neutralizing agent may for example be any amine such as monoethanolamine or 2 amino 2 methyl 1 propanol AMP . Those having ordinary skill in the art will appreciate that the selection of an appropriate neutralizing agent depends on the specific composition formulated and that such a choice is within the knowledge of those of ordinary skill in the art.

Additional surfactants that may be useful in the practice of the present invention include cationic surfactants anionic surfactants or a non ionic surfactants. Examples of anionic surfactants include sulfonates carboxylates and phosphates. Examples of cationic surfactants include quaternary amines. Examples of non ionic surfactants include block copolymers containing ethylene oxide and silicone surfactants. Surfactants useful in the practice of the present invention can be either external surfactants or internal surfactants. External surfactants are surfactants that do not become chemically reacted into the polymer during dispersion preparation. Examples of external surfactants useful herein include salts of dodecyl benzene sulfonic acid and lauryl sulfonic acid salt. Internal surfactants are surfactants that do become chemically reacted into the polymer during dispersion preparation. An example of an internal surfactant useful herein includes 2 2 dimethylol propionic acid and its salts.

Embodiments of the present invention employ a filler as part of the composition. In the practice of the present invention a suitable filler loading in a polyolefin dispersion can be from about 0 to about 600 parts of filler per hundred parts of polyolefin. The filler material can include conventional fillers such as milled glass calcium carbonate aluminum trihydrate talc bentonite antimony trioxide kaolin fly ash or other known fillers.

In preferred formulations therefore compounds in accordance with the present invention may include a base polymer which comprises one or more non polar polyolefins a stabilizing agent which comprises one or more polar polyolefins and a filler. With respect to the base polymer and the stabilizing agent in preferred embodiments the one or more non polar polyolefin may comprise between about 30 to 99 by weight of the total amount of base polymer and stabilizing agent in the composition. More preferably the one or more non polar polyolefins comprise between about 50 and about 80 . Still more preferably the one or more non polar polyolefins comprise about 70 .

With respect to the filler typically an amount greater than about 0 to about 1000 parts per hundred of the polymer polymer meaning here the non polar polyolefin combined with the stabilizing agent is used. In selected embodiments between about 50 to 250 parts per hundred are used. In selected embodiments between about 10 to 500 parts per hundred are used. In still other embodiments from between about 20 to 400 parts per hundred are used.

These solid materials are preferably dispersed in a liquid medium which in preferred embodiments is water. In preferred embodiments sufficient base is added to neutralize the resultant dispersion to achieve a pH range of between about 6 to about 14. In preferred embodiments sufficient base is added to maintain a pH of between about 9 to about 12. Water content of the dispersion is preferably controlled so that the solids content is between about 1 to about 74 by volume . In another embodiment the solid content is between about 25 to about 74 by volume . In particularly preferred embodiments the solids range is between about 30 to about 50 without filler by weight .

Dispersions formed in accordance with embodiments of the present invention are characterized in having an average particle size of between about 0.3 to about 3.0 microns. In other embodiments dispersions have an average particle size of from about 0.8 m to about 1.2 m. By average particle size the present invention means the volume mean particle size. In order to measure the particle size laser diffraction techniques may be employed for example. A particle size in this description refers to the diameter of the polymer in the dispersion. For polymer particles that are not spherical the diameter of the particle is the average of the long and short axes of the particle. Particle sizes can be measured on a Beckman Coulter LS230 laser diffraction particle size analyzer or other suitable device.

For example a formulation of the present invention can include surfactants frothing agents dispersants thickeners fire retardants pigments antistatic agents reinforcing fibers antioxidants a neutralizing agent a rheology modifier preservatives biocides acid scavengers a wetting agent and the like. While optional for purposes of the present invention other components can be highly advantageous for product stability during and after the manufacturing process.

In addition embodiments of the present invention optionally include a filler wetting agent. A filler wetting agent generally may help male the filler and the polyolefin dispersion more compatible. Useful wetting agents include phosphate salts such as sodium hexametaphosphate. A filler wetting agent can be included in a composition of the present invention at a concentration of at least about 0.5 part per 100 parts of filler by weight.

Furthermore embodiments of the present invention may optionally include a thickener. Thickeners can be useful in the present invention to increase the viscosity of low viscosity dispersions. Thickeners suitable for use in the practice of the present invention can be any known in the art such as for instance poly acrylate type or associate non ionic thickeners such as modified cellulose ethers. For example suitable thickeners include ALCOGUM VEP II trade name of Alco Chemical Corporation Rheovis and Viscalex trade names of Ciba Ceigy UCAR Thickener 146 or Ethocell or Methocell trade names of the Dow Chemical Company and PARAGUM 241 trade name of Para Chem Southern Inc. or Bermacol trademark of Akzo Nobel or Aqualon trademark Hercules or ACUSOL trademark Rohm and Haas . Thickeners can be used in any amount necessary to prepare a compound of desired viscosity.

The ultimate viscosity of the dispersion is therefore controllable. Addition of the thickener to the dispersion including the amount of filler can be done with conventional means to result in viscosities as needed for the carpet coating. Viscosities of thus compounds can reach 3000 cP brookfield spindle 4 with 20 rpm with moderate thickener dosing up to 4 preferably below 3 based on 100 phr of polymer dispersion . The starting polymer dispersion as described has an initial viscosity prior to formulation with fillers and additives between 20 and 1000 cP brookfield viscosity measured at room temperature with spindle rv3 at 50 rpm . Still more preferably the starting viscosity of the dispersion may be between about 100 to about 600 cP.

Also embodiments of the present invention are characterized by their stability when a filler is added to the polymer stabilizing agent. In this context stability refers to the stability of viscosity of the resultant aqueous polyolefin dispersion. In order to test the stability the viscosity is measured over a period of time. Preferably viscosity measured at 20 C. should remain 10 of the original viscosity over a period of 24 hours when stored at ambient temperature.

In a specific embodiment a base polymer a stabilizing agent and a filler are melt kneaded in an extruder along with water and a neutralizing agent such as ammonia potassium hydroxide or a combination of the two to form a dispersion compound. Those having ordinary skill in the art will recognize that a number of other neutralizing agents may be used. In some embodiments the filler may be added after blending the base polymer and stabilizing agent.

Any melt kneading means known in the art may be used. In some embodiments a kneader a Banbury mixer single screw extruder or a multi screw extruder is used. A process for producing the dispersions in accordance with the present invention is not particularly limited. One preferred process for example is a process comprising melt kneading the above mentioned components according to U.S. Pat. No. 5 756 659 and U.S. Patent Publication No. 20010011118.

Advantageously by using an extruder in certain embodiments the base polymer and the stabilizing agent may be blended in a single process to form a dispersion. Also advantageously by using one or more of the stabilizing agents listed above the dispersion is stable with respect to the filler and other additives. Prior formulations involving polyolefin base polymers were unstable with respect to the filler.

Advantageously polyolefin dispersions formed in accordance with the embodiments disclosed herein provide the ability to apply the dispersion to carpet samples and achieve good tuft lock to adhere to primary and secondary backing and to maintain a flexible laminate. In specific embodiments the inventors have also discovered that compounds disclosed herein have good adhesion to polar substrates such as the polyamides used for face fibers .

In a specific embodiment a polyolefin dispersion is applied to a carpet using any application method known to those skilled in the art. For example in one embodiment in preparing polymer backed carpets according to the present invention a polyolefin dispersion is applied as a layer of preferably uniform thickness onto the non pile surface of a suitably prepared carpet substrate. Polyolefin precoats laminate coats and foam coats can be prepared by methods known to those of ordinary skill in the art of preparing such backings. Precoats laminate coats and foam coats prepared from dispersions are described in P. L. Fitzgerald Integral Dispersion Foam Carpet Cushioning J. Coat. Fab. 1977 Vol. 7 pp. 107 120 and in R. P. Brentin Dispersion Coating Systems for Carpet Backing J. Coat. Fab. 1982 Vol. 12 pp. 82 91 .

When preparing foams it is often preferred to froth the dispersion. Preferred in the practice of this invention is the use of a gas as a frothing agent. Examples of suitable frothing agents include gases and or mixtures of gases such as air carbon dioxide nitrogen argon helium and the like. Particularly preferable is the use of air as a frothing agent. Frothing agents are typically introduced by mechanical introduction of a gas into a liquid to form a froth. This technique is known as mechanical frothing. In preparing a frothed polyolefin backing it is preferred to mix all components and then blend the air or gas into the mixture using equipment such as an OAKES MONDO or FIRESTONE frother.

Surfactants useful for preparing a stable froth are referred to herein as foam stabilizers. Foam stabilizers are useful in the practice of the present invention. Those having ordinary skill in this field will recognize that a number of foam stabilizers may be used. Foam stabilizers can include for example sulfates succinamates and sulfosuccinamates.

In one embodiment of the present invention shown in flowchart form in a polyolefin dispersion is formed ST 200 . Next the dispersion is frothed ST 210 which may for example be done by mechanically mixing with air. The frothed dispersion is then spread onto a carpet ST 220 . In selected embodiments the polyolefin dispersion is applied at about 65 C. to about 125 C. In preferred embodiments the polyolefin dispersion is applied at about 85 C. to about 95 C.

The dispersion applied onto a substrate e.g. a carpet may be dried via any conventional drying method. Such conventional drying methods include but are not limited to air drying convection oven drying hot air drying microwave oven drying and or infrared oven drying. The dispersion applied onto a substrate e.g. a carpet may be dried at any temperature for example it may be dried at a temperature in the range of equal or greater than the melting point temperature of the base polymer or in the alternative it may be dried at a temperature in the range of less than the melting point of the base polymer. The dispersion applied onto a substrate e.g. a carpet may be dried at a temperature in the range of about 60 F. 15.5 C. to about 700 F. 371 C. . All individual values and subranges from about 60 F. 15.5 C. to about 700 F. 371 C. are included herein and disclosed herein for example the dispersion applied onto a substrate e.g. a carpet may be dried at a temperature in the range of about 60 F. 15.5 C. to about 500 F. 260 C. or in the alternative the dispersion applied onto a substrate e.g. a carpet may be dried at a temperature in the range of about 60 F. 15.5 C. to about 450 F. 232.2 C. . The temperature of the dispersion applied onto a substrate e.g. a carpet may be raised to a temperature in the range of equal or greater than the melting point temperature of the base polymer for a period of less than about 40 minutes. All individual values and subranges from less than about 40 minutes are included herein and disclosed herein for example the temperature of the dispersion applied onto a substrate e.g. a carpet may be raised to a temperature in the range of equal or greater than the melting point temperature of the base polymer for a period of less than about 20 minutes or in the alternative the temperature of the dispersion applied onto a substrate e.g. a carpet may be raised to a temperature in the range of equal or greater than the melting point temperature of the base polymer for a period of less than about 10 minutes or in another alternative the temperature of the dispersion applied onto a substrate e.g. a carpet may be raised to a temperature in the range of equal or greater than the melting point temperature of the base polymer for a period in the range of about 0.5 to 600 seconds. In another alternative the temperature of the dispersion applied onto a substrate e.g. a carpet may be raised to a temperature in the range of less than the melting point temperature of the base polymer for a period of less than 40 minutes. All individual values and subranges from less than about 40 minutes are included herein and disclosed herein for example the temperature of the dispersion applied onto a substrate e.g. a carpet may be raised to a temperature in the range of less than the melting point temperature of the base polymer for a period of less than about 20 minutes or in the alternative the temperature of the dispersion applied onto a substrate e.g. a carpet may be raised to a temperature in the range of less than the melting point temperature of the base polymer for a period of less than about 10 minutes or in another alternative the temperature of the dispersion applied onto a substrate e.g. a carpet may be raised to a temperature in the range of less than the melting point temperature of the base polymer for a period in the range of about 0.5 to 600 seconds.

Drying the dispersion applied onto a substrate e.g. a carpet at a temperature in the range of equal or greater than the melting point temperature of the base polymer is important because it facilitates the formation of a film having a continuous base polymer phase with a discrete stabilizing agent phase dispersed therein the continuous base polymer phase thereby improving the oil and grease resistance as well as providing a barrier for moisture and vapor transmission.

A precoat was applied to a sample of tufted carpet using a polyolefin dispersion referred to as TCR 002. The polyolefin dispersion comprised a base polymer stabilizing agent mix formed from AFFINITY 8200 PRIMACOR 5980i in a 70 to 30 blend by weight both of which are available from The Dow Chemical Company Midland Mich. . The tufted carpet had polypropylene pile and polypropylene backing. The thermoplastic polymer AFFINITY 8200 as delivered consisted of soft flexible beads. PRIMACOR 5980i as delivered consisted of hard spherical beads.
