Repository: api-evangelist/patents-2006

# patents-2006
This is the patent store for 2006.

File: _posts/2006-11-21-silicongermanium-hydrides-and-methods-for-making-and-using-same.markdown (part 2 of 2)
---
The results of the structural optimizations obtained using tight convergence criteria are presented in . The figure lists the bond length bond angle and bond torsion data for n GeSiSiGe g GeSiSiGe n GeSiGeGe g GeSiGeGe and i Si SiGeGe . In all molecules the skeletal structure exhibits typical Si Si and Si Ge bonds with the gauche conformations exhibiting slightly 0.002 longer shorter Si Si Si Ge bonds than their linear counterparts. In the iso butane like isomer i Si SiGeGe the Si Si bond lengths 2.351 are found to be intermediate to those in the other isomers while the Si Ge bond is dilated to a value 2.400 . All the Si Si values 2.350 2.352 correspond closely 0.1 to that found in bulk silicon a square root over 3 4 2.352 where a 5.431 is the lattice constant of crystalline Si in the diamond structure. The Ge Ge values found in n GeSiGeGe and g GeSiGeGe 2.446 is also close to that of bulk germanium 2.449 . The heteronuclear skeletal Si Ge bond lengths exhibit a distribution in the range 2.396 2.400 and represent an average of the Si Si and Ge Ge values 2.399 .

The Si H and Ge H bond lengths occur exclusively as central SiHmoieties and terminal GeHgroups in the n and g GeSiSiGe isomers with values of 1.486 and 1.539 respectively. In the corresponding GeSiGeGe isomers the Si H bonds associated with the SiHmoiety has essentially the same value 1.485 while the GeHmoiety exhibits a slightly longer Ge H bond 1.542 1.548 than in a GeHterminal group as expected. Due to its unique structure the i Si SiGeGe isomer possesses both terminal SiHand GeHgroups and a single SiH moiety. Here the Ge H bond lengths associated with the terminal GeHgroups have the same value 1.539 as in GeHgroups of other isomers while the corresponding terminal group Si Hbond lengths are slightly contracted 1.483 . The longest Si H bond length is associated with the central SiH moiety and has a value 1.488 . Collectively these bond length trends are consistent with those found previously in the heaviest members of the HGe SiH N 3 4 family of molecules.

The data presented in also shows that the inter metallic skeletal bond angles as well as those involving hydrogen metal bonds are essentially unchanged between all isomers studied. The only exception is found in the H Ge Si bond distributions which possess several values in the linear n GeSiSiGe isomer and a unique value in all of the others. The Ge Si Si Ge bond torsion in the linear molecules is 180 indicating that the metal atoms are confined to a common plane while the gauche conformations exhibit torsion angles of 66 and 64 in Ge Si Si Ge and Ge Si Ge Ge respectively. It is also evident from the data that the inter metallic and metal hydrogen bond lengths in the i Si SiGeGe isomer are on average closer to ideal tetrahedral values than those predicted for the other conformational positional isomers.

Vibrational spectra In order to facilitate the interpretation of the observed FTIR spectra we calculated the vibrational frequencies and intensities of the conformational isomers n GeSiSiGe and g GeSiSiGe and positional isomer i Si SiGeGe of the primary product as well as those of the minor species n GeSiGeGe and g GeSiGeGe using the B3LYP DFT functional at the B3LYP 6 311G 3df 2pd level. No symmetry was imposed in the calculation of the frequency spectra and all molecules studied exhibited a positive definite spectrum of harmonic frequencies indicating that the ground state structures are dynamically stable.

GeSiHmolecules shows plots of the calculated spectra of n GeSiSiGe g GeSiSiGe and i Si SiGeGe convoluted with a Gaussian of width 20 cmto simulate experimental broadening. Both the high and low frequency regions are shown. It should also be noted that frequency scaling typically employed to reconcile the slight frequency overestimates obtained using this level of theory has not been applied to the calculated spectra shown in these plots. The interpretation of the high frequency spectral features is straightforward the lower frequency pairs of peaks designated nand nin n GeSiSiGe gand gin g GeSiSiGe and iand iin i Si SiGeGe correspond to symmetric and anti symmetric Ge H stretching vibrations respectively. Similarly the symmetric and anti symmetric Si H stretching vibrations are designated nand n9 in n GeSiSiGe gand gin g GeSiSiGe and iand iin i Si SiGeGe respectively. The calculated splitting 13 14 cm between the symmetric and anti symmetric bands in either Si H or Ge H is approximately the same in all isomers however all of these bands are systematically lower 4 5 cm in frequency in the gauche isomer. In addition to these features the high frequency spectrum of the positional isomer i Si SiGeGe shown in also exhibits an isolated vibrational feature near 2077 cm designated by iin which corresponds to the central Si H stretching vibration.

The low frequency non skeletal vibrational structure also shown in is considerably more complex and involves in and out of plane symmetric and antisymmetric Si H Ge H wagging vibrations. The most striking difference between the spectra of n GeSiSiGe and g GeSiSiGe parts a and b of respectively is that four distinct features n n of the linear isomer are effectively split in its gauche counterpart. For example the strongest band in n GeSiSiGe n corresponding to highly symmetric Si H wagging vibrations parallel with the molecular backbone is split into three bands denoted by g gand gin the gauche isomer exhibiting very strong Si H wagging parallel to the Si Si bond. Among these ginvolves the least crowded protons in the molecule and accordingly exhibits the greatest intensity. The weak shoulder indicated by gin the g GeSiSiGe spectrum is the anti symmetric counterpart to mode g. Finally the distinct feature near 925 cmin the n GeSiSiGe n corresponds to Si H wagging vibrations perpendicular to the Si Si axis involving symmetric H Si H bending motion. In the gauche isomer this band is split into symmetric and anti symmetric counterparts denoted by gand g. Only a few bands appear to be common to both isomers. In particular features n g near 430 cm asymmetrical wagging of the terminal Ge H protons n g near 800 cm symmetrical terminal Ge H wagging parallel to the Si Si bond and n g near 876 cm terminal Ge H wagging perpendicular to the Si Ge bonds . The weak band designated gin the involves symmetrical terminal Ge H wagging and has a silent counterpart in the n GeSiSiGe molecule.

The low frequency spectrum of i Si SiGeGe shown in has a slightly simpler structure due the molecule s higher symmetry. The lowest frequency wagging modes found in the g GeSiSiGe g g are effectively split into asymmetrical pairs i i and i i respectively in i Si SiGeGe . The dominant features near 800 cm iand i correspond to in phase and anti phase symmetrical Ge H wags of the terminal GeHgroups while feature iis the asymmetrical analog to these vibrations. In the SiHterminal group the Si H wagging vibrations i occur at 951 cm. Finally features iand iare unique to the i Si SiGeGe molecule and involve perpendicular Si H wags of the SiH moiety.

SiGeHmolecules For the n and g GeH SiHGeH isomers we corroborate the NMR characterization by directly comparing the observed IR spectrum with that calculated for a 1 3 mixture of n GeSiGeGe and g GeSiGeGe conformations a detailed explanation is given in the following section . The calculated IR spectra for both the n and g isomer convoluted with a Gaussian of width 20 cmto simulate experimental broadening are given in . Both the high and low frequency regions are shown no frequency scaling has been applied . Peaks in the simulated spectrum originating from n GeSiGeGe or g GeSiGeGe conformations are denoted by Nand G respectively.

The high frequency Si H stretching bands are similar to those found in the GeSiSiGe analogs exhibiting calculated splitting of 13 14 cmbetween the symmetric and anti symmetric bands and a systematic overall 4 5 cmshift to lower frequency in the gauche isomer. Here N G and N G correspond to asymmetric and symmetric Si H stretches respectively. However a simple comparison for corresponding Ge H stretching vibrations for these isomers is vitiated by the lower symmetry of GeSiGeGe isomers. For example the asymmetrical Ge H stretch N in n GeSiGeGe is split into contributions G Gand Gin the gauche isomer while the symmetric Ge H stretch Nin the n GeSiGeGe is split into bands Gand G.

In the low frequency range of the spectrum we find a strong correspondence between mode assignments of the n and g isomers above 700 cm. Specifically the asymmetrical H Si H wagging vibrations Nin n GeSiGeGe appears as Gin g GeSiGeGe with a frequency near 731 cm. As in our earlier discussion we designate such corresponding pairs between isomer conformations as N G . Intense Ge H wagging vibrations N G associated with terminal GeHgroups appear near 808 cm. Similarly H Ge H scissor modes at 866 cmare designated as N G while their H Si H counterparts N G appear at 936 cm the frequency of the corresponding mode in the GeSiSiGe isomers was 925 cm . The features denoted N G consist of asymmetrical scissor like vibrations associated with the terminal GeHgroups.

The most significant differences between the IR spectra of the n and g isomers are found below 700 cm. The most intense spectral feature in n GeSiGeGe N is associated with a highly symmetric wagging of the protons bound to the GeHmoiety parallel to the molecular backbone. In the gauche isomer this mode is split into three features denoted G Gand G corresponding to asymmetrical Ge H wagging of combinations of individual protons in the GeHmoiety. Finally the mode N in the n isomer consisting of concerted symmetrical wagging of terminal GeHprotons at both ends of the molecule is split into two modes Gand Gin the gauche isomer in which symmetrical wagging occurs independently in the two GeHterminal groups.

Isomer Admixture Analysis To estimate the molar concentration of the conformational and positional isomers in the observed spectra we adopt an approach commonly employed in multi phase fitting of x ray spectra in which a normalized admixture of known pure phase candidate spectra is fitted to an unknown observed spectrum of the combined molecules. Using the same procedures as in our prior studies on Si Ge hydrides we have calculated the spectra of 10 digermyl disilyl positional conformational isomers to be described elsewhere . These calculated spectra serve as a proxy for the unknown pure isomer candidate spectra normally supplied by experiment. A comparison of our calculated spectra with that of the synthesized compounds suggests the presence of simple admixtures of conformational n GeSiSiGe g GeSiSiGe and positional i Si SiGeGe g GeSiSiGe isomers for the SiGeHfamily. To proceed with the analysis all of the required theoretical spectra n g and iso isomers see are first calculated on a fine frequency grid 1 cmspacing and then partitioned into low frequency 0 1600 cm and high frequency 1600 2600 cm regions. We denote the low frequency spectra of the n GeSiSiGe g GeSiSiGe pair by I I and those of i Si SiGeGe g GeSiSiGe by I I . The corresponding observed spectrum of the synthesized compound I produced on a discrete frequency grid by the spectrometer is then used to construct an objective function Eq 9 . For example in the case of the n GeSiSiGe g GeSiSiGe admixture 

The corresponding results for the GeSiGeGe impurity compound are shown in . A completely analogous fitting procedure to that above yields in this case an admixture parameter 0.235 i.e. 23.5 n GeSiGeGe indicating that the gauche conformation g GeSiGeGe is dominant in the gas phase. As in the GeSiSiGe analysis we find that fitting parameters obtained from the low frequency spectrum 

We have observed that the proportions derived for the conformational isomers are essentially constant between different samples. To elucidate this observation we calculated the potential energy surface PES of the butane like GeSiSiGe as a function of the Ge Si Si Ge backbone torsion angle. The linear conformation corresponds a torsion angle of 180 while the gauche modification occurs at 66 see . For each fixed value of the torsion angle all remaining structural degrees of the freedom are optimized resulting in a relaxed PES. compares the torsional PES for butane tetrasilane and GeSiSiGe at the DFT B3LYP 6 311G 3df 2pd and ab initio CCSD LANL2DZ levels of theory. In all cases the value of the linear or trans configuration is chosen as the reference energy. The plots reveal that all three molecules exhibit very similar energy torsion profiles with a global minimum at 180 a n g barrier E at 120 a local minimum at the gauche configuration E near 66 and a maximum value corresponding to the eclipse saddle point E . Using the DFT B3LYP 6 311G 3df 2pd description we obtain E 0.942 E 0.362 and E 1.628 kcal mol for GeSiSiGe while the corresponding tetrasilane values are 0.895 0.360 and 1.591 kcal mol respectively. At this level of theory the conformational energy structure of GeSiSiGe and butane like tetrasilane is essentially identical. This is not unexpected in view of their very similar bond character. At the same level of description we find that the analogous PES for butane shares the same qualitative form as that of tetrasilane and GeSiSiGe but with significantly larger rotational barriers E 3.235 E 0.884 and E 5.713 kcal mol.

It should be noted that our B3LYP 6 311G 3df 2pd tetrasilane values for Eand Eare qualitatively different from those calculated by Albinsson et alat the MP2 6 31 level for the same molecule. In particular the latter authors predict a symmetric n g barrier and a near identity of gauche and linear conformation energy E 0.588 E 0.04 and E 1.236 kcal mol . Unfortunately because the basis set levels and model chemistries in our two approaches both differ the origin of this discrepancy is ambiguous. We therefore carried out a series of coupled cluster calculations at the CCSD LANL2DZ level for the sequence butane tetrasilane and GeSiSiGe. The results shown as solid lines in are remarkably consistent with the B3LYP based DFT calculations dashed lines in the figure and indicate that the linear butane like conformation is the ground state structure with a gauche value of E 0.2 0.4 kcal mol. Furthermore the magnitude of the barrier connecting the gauche and linear conformations in GeSiSiGe is reduced to 0.36 kcal mol 188 K in the CCSD LANL2DZ calculations. This small value of the torsional barriers in tetrasilane and GeSiSiGe is consistent with the facile low temperature conformational interconversions observed experimentally.

It should be noted that the 68 value obtained for the positional isomeric spectrum shown in is characteristic of one particular sample. Unlike the conformational isomers which exhibited a constant proportion between samples the proportions of the positional isomers sensitively depend on the specific reaction conditions. This suggests that once the i Si SiGeGe g GeSiSiGe mixture has been isolated no inter conversion between positional isomers occurs. Chain cleavage and spontaneous isomerization are observed in the closely related tetrasilane SiHsystem during photochemical matrix isolation experiments producing trisilane SiH and silylene SiH .The formation i SiHobserved as a mixture with n SiHis then believed to follow from SiHinsertion into the Si H bonds of trisilane. As discussed in detail by Jasinski et al. this insertion reaction is one of the characteristic mechanisms in gas phase polysilane chemistry possessing a slight negative activation energy and a very high collisional efficiency.We surmise that an analogous low energy germylene insertion reaction channel is present in our synthesis route see Eq. 2 involving the triflate substituted disilanes at T 22 C. leading to the condensation of i Si SiGeGe . One plausible mechanism could involve the replacement of SOCFby GeHat the 1 substitution site of SOCF SiH 5 followed by insertion of GeHin the Si H bonds of the central SiHsite in the SiH SiH GeHintermediate.

The deposition experiments were conducted on a clean Si 100 substrates in ultra high vacuum system equipped with a low energy electron microscope LEEM that allowed in situ real time observation of the growth process. The HGe SiH gaseous precursor reacted on the Si surface via complete Helimination at partial pressures in the range of 10 10Torr. Initially the reaction growth kinetics was investigated using LEEM and the activation energy E of the compound with respect to Hdesorption from the Si surface was measured. It is known that for conventional silanes and germanes the Eis much lower on a Ge containing surface including SiGe than on pristine Si. Thus an accurate determination of Ecan only be obtained from measuring the growth rate of the first monolayer which grows directly on pure Si and not that of subsequent layers which grow on Ge containing surfaces and have higher growth rates. In this regard LEEM is particularly unique because its dynamic imaging differentiates the Si 001 2x1 surface from the SiGeepilayer and thus provides unambiguous means for the correct determination of Eon Si by measuring the growth rate of the first SiGemonolayer vs. temperature.

For comparison the growth rates of GeHand HGeSiHwere also determined using the same method. For these and for HGe SiH the first monolayer took longer to complete on pristine Si than subsequent monolayers. is a graph showing plots of the temperature dependence of the first layer growth rates. The activation energies were determined using the relation R exp E kT . The data are consistent with the first order Hdesorption kinetics and yield Eof 1.95 1.66 and 1.42 eV for HGeSiH GeHand HGe SiH respectively. This indicates that the latter it is not only more reactive than HGeSiH but is also more reactive than pure GeHdespite the presence of strong Si H bonds in the molecular structure. Accordingly it represents a unique high reactivity species suitable for low temperature 300 400 C. rapid growth of thick layers 100 500 nm with stoichiometry SiGereflecting that of the corresponding precursor. Below we describe the deposition procedure and key results regarding morphology microstructure composition and strain for the films.

The synthesis of SiGefilms was investigated in the 350 C. 500 C. range via dehydrogenation of HGe SiH . The highest temperature that yields planar layers is 450 C. The growth rate is 4 nm min and decreases to 2 nm min at 350 C. No appreciable growth was observed below 300 C. 1 10Torr due to the reduced reactivity of the compound. Thick films with rough surfaces and defective microstructures were produced at 500 C. with growth rates as high as 15 nm min. The composition and heteroepitaxial character of the films were investigated by random and channeling Rutherford backscattering RBS which in all cases indicate a highly stoichiometric material aligned with the substrate. The ratio of the aligned versus the random peak heights which measures the degree of crystallinity decreases from 15 at the interface to 6 at the surface indicating a dramatic reduction in dislocation density across the thickness of the film. This is confirmed by high resolution XTEM which revealed commensurate SiGe Si interfaces and perfectly monocrystalline layer microstructures. A survey of TEM samples showed no defects penetrating through the layers within a field of view of 2.5 m in the micrographs indicating an upper limit in the threading dislocation density of 10 cm . Most of the defects due to the lattice mismatch are concentrated near the interface region. In fact a number of these appear to originate at the SiGe Si interface and show a propensity to propagate downward into the substrate . Occasional edge dislocations spaced by 150 nm are also observed in the vicinity of steps on the Si surface . These are parallel to the interface plane and may provide stress relief between the film and the substrate. The presence of edge dislocations is unusual since SiGe based materials typically display 111 threading dislocations and stacking faults. X ray diffraction XRD revealed highly aligned layers with mosaics spreads as low as 0.1 degrees and relatively strain free microstructures. Raman scattering experiments conducted with several Ar laser lines revealed a high degree of vertical uniformity in concentration and strain.The Raman analysis indicated that the composition agrees well with the RBS value and that the strain relaxation is 75 and 95 for films with thickness of 200 and 500 nm respectively which similar to those obtained by XRD.

Atomic force microscopy AFM studies show that films with thickness of 50 and 750 nm display RMS values of 0.5 and 1.5 nm respectively for 10 10 mareas indicating highly planar surfaces for samples grown at T450 C. the AFM images show a classic cross hatched surface pattern caused by misfit dislocations produced during strain relaxation. It has been shown that both defect induced interface and bulk alloy scattering considerably reduces the electron mobilities in these samples and degrades the device performance.Nevertheless conventional CVD at ultra low pressure is known to produce SiGematerials with significantly lower cross hatching patterns leading to higher quality electrical properties. In contrast to these methodologies which typically involve low order silanes and germanes SiH SiH GeH GeH the present route utilizes the highly reactive and more massive HGe SiH compound. The direct incorporation of the SiGemolecular unit into the film leads to low surface diffusion compared to the conventional low mass compounds. Furthermore the high reactivity permits low growth temperature and promotes high growth rates at pressures of 10Torr leading to device quality films devoid of cross hatched surface morphologies.

The thermal properties of the films were investigated between 450 C. and 750 C. a range well within device processing temperatures. The XRD lattice constant the RBS values and the AFM roughness were measured for the annealed samples and compared with the corresponding values of the as grown materials. Samples with a thickness as low as 200 nm did not show any increase in surface roughness even after annealing at 750 C. indicating that the surface planarity of our samples is thermally robust. The XRD and RBS aligned spectra were essentially identical before and after annealing. This result also confirms full relaxation in the as grown layers at T

We have demonstrated the synthesis of the butane like compounds with molecular formulas GeH SiH 1 GeH SiH SiH 2 and GeH SiHGeH 3 and their conformational isomers. Detailed characterization of the products was conducted via a range of spectroscopic and analytical methods including quantum chemical simulations. A new fitting procedure was developed based on the admixture of normal and gauche calculated spectra to obtain the proportions of the individual conformers in the product sample at 22 C. Controlled depositions of 1 have produced stoichiometric SiGe films possessing the desired properties for semiconductor applications including perfectly crystalline and epitaxial microstructures smooth morphologies and uniformly strain relaxed states. Unique practical advantages associated with this low temperature 350 450 C. rapid growth include i short deposition times compatible with preprocessed Si wafers ii selective growth for application in high frequency devices and iii negligible mass segregation of dopants which is particularly critical for thin layers. Finally we have found that these compounds are remarkably stable over extended periods of time with evidence of decomposition and thus represent viable molecular sources for potential industrial applications.

All manipulations were carried out under inert conditions using standard Schlenk and drybox techniques. Dry air free solvents were distilled from either anhydrous CaClor sodium benzophenone ketyl prior to use. All NMR spectra were collected either on a Varian INOVA 400 spectrometer operating at 400 MHz or a Gemini 300 spectrometer. Samples were dissolved in CDClor CDand all nuclei were referenced either directly or indirectly to the proton signal of TMS or the residual solvent peak as indicated. IR spectra were recorded using a 10 cm gas cell with KBr windows. Elemental analyses were performed by Desert Analytics Tucson Ariz. . Gas chromatography mass spectrometry GCMS data were obtained using a JEOL JMS GC Mate II spectrometer. Powdered lithium Aldrich lithium tetrahydroaluminate Aldrich trichloro p tolyl silane Gelest trifluoromethane sulfonic acid Alfa Aesar nonafluorobutane 1 sulfonic acid Aldrich and electronic grade germane gas Voltaix Inc. were used as received. The starting materials p tolylsilane chloro p tolyl silane 1 2 bis p tolyl disilane and 1 2 bis trifluoromethylsulfonyloxy disilane were prepared according to literature procedures and their purity checked by NMR spectroscopy. Potassium germyl was synthesized in monoglyme using sodium potassium 80 K alloy. The coupling reactions using powdered lithium were performed in a helium environment rather that in an Natmosphere to prevent formation of lithium nitride.

 p tolyl SiH . A solution of monochloro p tolyl silane 10.0 g 63.8 mmol in di n butyl ether 120 mL and toluene 40 mL is stirred with sodium pieces 1.68 g 146.2 mmol for 5 h at 125 C. The mixture is filtered and the filtrate is distilled to remove the solvents and other impurities. The remaining colorless liquid product 4.40 g 60 was examined by NMR to determine its identity and purity and was subsequently used without purification.

 CFSO SiH A sample of CFSOH 7.9 g 26.3 mmol was added to a 15 mL solution of 1 2 p tolyl disilane 3.18 g 13.1 mmol in toluene at 40 C. A colorless precipitate was immediately formed at low temperatures. The reaction flask was warmed to 23 C. and stirred for 1 2 h. The colorless solid was filtered and dried in vacuo. Repeated concentration and cooling of the toluene filtrate at 20 C. yielded additional product. Yield 7.9 g 95 . Mp 68 C. H NMR 300 MHz CDCl 5.078 s J 272 Hz Si H J 3.6 Hz . Si NMR 79.5 MHz CDCl 30.1. Anal. Calcd for CFSOSiH C 14.59 H 0.61 F 51.95. Found C 14.27 H 0.87 F 51.74.

 HGe SiH method A A 20 mL solution of CFSO SiH 4.67 g 9.5 mmol was added to a slurry of KGeH 2.00 g 20.9 mmol in diethyl ether 15 mL at 40 C. The reaction was then warmed to 10 C. and stirred under nitrogen for 12 h after which it was heated at 35 C. for an additional 1 h. The volatiles were fractionally distilled several times through U traps held at 20 50 and 196 C. The 50 C. trap retained pure HGe SiH 260 mg 26 Yield while the 196 C. trap contained solvent and traces GeHand SiH. Vapor pressure 7.0 Torr 23 C. . IR gas cm 2147 s 2073 vs 910 w 879 w 799 s 740 vw 682 s 651 m 442 vw . H NMR 400 MHz CD 7.15 ppm 3.106 t J 4.1 Hz 6H Ge H 3.290 q J 3.9 Hz 4H S H . Si NMR 79.5 MHz CD 105.0 this value is close to that observed for HGe SiHat 102.45 GCMS m z 210 196 SiGeH 180 170 SiGeH 152 143 GeH 140 126 SiGeH 107 98 HSiGeH 77 72 GeH 62 58 SiH 32 28 SiH .

 HGe SiH method B A sample of CFSO SiH 3.39 g 9.5 mmol was added to a slurry of 2.40 g 20.9 mmol of KGeHin diethyl ether 30 mL at 30 C. The mixture was then warmed to 23 C. and stirred under nitrogen for 5 h. The volatiles were fractionally distilled and the HGe SiH product in its pure form was collected at a 50 C. trap 0.250 g 13 yield .

 SiHGeH GeH The compound is obtained as a byproduct in the synthesis of HGe SiH and was isolated by repeated distillation through U traps under static vacuum maintained at 20 and 50 C. to collect SiHGeH GeH and HGe SiH respectively. Vapor pressure 1.0 Torr 22 C. . IR gas cm 2145 m 2073 vs 910 w 878 w 793 vs 723 w 679 w 615 s 443 vw . H NMR 400 MHz CD 7.15 ppm 53.30 sept J 3.9 Hz 2H S H 3.23 t J 4.6 Hz 3H Ge H 3.13 t J 3.90 Hz 3H Ge H 3.03 sept J 4.0 Hz 2H Ge H . Si NMR 79.5 MHz CD 98.2. GCMS m z 256 240 SiGeH 230 212 SiGeH 184 169 SiGeH 154 141 GeH 136 128 SiGeH 108 98 SiGeH 77 70 GeH 32 28 SiH .
