Repository: api-evangelist/patents-2006

# patents-2006
This is the patent store for 2006.

File: _posts/2006-08-22-method-for-producing-selfassembled-objects-comprising-fullerene-nanotubes-and-compositions-thereof.markdown (part 3 of 4)
---
The feedstock concentration is preferably as chosen to maximize the rate of reaction with higher concentrations of hydrocarbon giving faster growth rates. In general the partial pressure of the feedstock material e.g. ethylene can be in the 0.001 to 1000.0 Torr range with values in the range of about 1.0 to 10 Torr being preferred. The growth rate is also a function of the temperature of the growing array tip as described below and as a result growth temperatures and feed stock concentration can be balanced to provide the desired growth rates.

It is not necessary or preferred to preheat the carbon feedstock gas since unwanted pyrolysis at the reactor walls can be minimized thereby. The only heat supplied for the growth reaction should be focused at the growing tip of the fiber . The rest of the fiber and the reaction apparatus can be kept at room temperature. Heat can be supplied in a localized fashion by any suitable means. For small fibers 

The SWNT molecular array tip should be heated to a temperature sufficient to cause growth and efficient annealing of defects in the growing fiber thus forming a growth and annealing zone at the tip. In general the upper limit of this temperature is governed by the need to avoid pyrolysis of the feedstock and fouling of the reactor or evaporation of the deposited metal catalyst. For most feedstocks this is below about 1300 C. The lower end of the acceptable temperature range is typically about 500 C. depending on the feedstock and catalyst efficiency. Preferred are temperatures in the range of about 500 C. to about 1200 C. More preferred are temperatures in the range of from about 700 C. to about 1200 C. Temperatures in the range of about 900 C. to about 1100 C. are the most preferred since at these temperatures the best annealing of defects occurs. The temperature at the growing end of the cable is preferably monitored by and controlled in response to an optical pyrometer which measures the incandescence produced. While not preferred due to potential fouling problems it is possible under some circumstances to employ an inert sweep gas such as argon or helium.

In general pressure in the growth chamber can be in the range of 1 millitorr to about 1 atmosphere. The total pressure should be kept at 1 to 2 times the partial pressure of the carbon feedstock. A vacuum pump may be provided as shown. It may be desirable to recycle the feedstock mixture to the growth chamber. As the fiber grows it can be withdrawn from the growth chamber by a suitable transport mechanism such as drive roll and idler roll . The growth chamber is in direct communication with a vacuum feed lock zone .

The pressure in the growth chamber can be brought up to atmospheric if necessary in the vacuum feed lock by using a series of chambers . Each of these chambers is separated by a loose TEFLON O ring seal surrounding the moving fiber. Pumps effect the differential pressure equalization. A take up roll continuously collects the room temperature carbon fiber cable. Product output of this process can be in the range of 10to 10feet per minute or more. By this process it is possible to produce tons per day of continuous carbon fiber made up of SWNT molecules.

Growth of the fiber can be terminated at any stage either to facilitate manufacture of a fiber of a particular length or when too many defects occur . To restart growth the end may be cleaned i.e. reopened by oxidative etching chemically or electrochemically . The catalyst particles can then be reformed on the open tube ends and growth continued.

The molecular array template may be removed from the fiber before or after growth by macroscopic physical separation means for example by cutting the fiber with scissors to the desired length. Any section from the fiber may be used as the template to initiate production of similar fibers.

The continuous carbon fiber of the present invention can also be grown from more than one separately prepared molecular array or template. The multiple arrays can be the same or different with respect to the SWNT type or geometric arrangement in the array. Large cable like structures with enhanced tensile properties can be grown from a number of smaller separate arrays as shown in . In addition to the masking and coating techniques described above it is possible to prepare a composite structure for example by surrounding a central core array of metallic SWNTs with a series of smaller circular non metallic SWNT arrays arranged in a ring around the core array as shown in .

Not all the structures contemplated by this invention need be round or even symmetrical in two dimensional cross section. It is even possible to align multiple molecular array seed templates in a manner as to induce nonparallel growth of SWNTs in some portions of the composite fiber thus producing a twisted helical rope for example. It is also possible to catalytically grow macroscopic carbon fiber in the presence of an electric field to aid in alignment of the SWNTs in the fibers as described above in connection with the formation of template arrays.

While the continuous growth of ordered bundles of SWNTs described above is desirable for many applications it is also possible to produce useful compositions comprising a randomly oriented mass of SWNTs which can include individual tubes ropes and or cables. The random growth process has the ability to produce large quantities i.e. tons per day of SWNT material.

In general the random growth method comprises providing a plurality of SWNT seed molecules that are supplied with a suitable transition metal catalyst as described above and subjecting the seed molecules to SWNT growth conditions that result in elongation of the seed molecule by several orders of magnitude e.g. 10to 10or more times its original length.

The seed SWNT molecules can be produced as described above preferably in relatively short lengths e.g. by cutting a continuous fiber or purified bucky paper. In a preferred embodiment the seed molecules can be obtained after one initial run from the SWNT felt produced by this random growth process e.g. by cutting . The lengths do not need to be uniform and generally can range from about 5 nm to 10 m in length.

These SWNT seed molecules may be formed on macroscale or nanoscale supports that do not participate in the growth reaction. In another embodiment SWNTs or SWNT structures can be employed as the support material seed. For example the self assembling techniques described below can be used to form a three dimensional SWNT nanostructure. Nanoscale powders produced by these techniques have the advantage that the support material can participate in the random growth process.

The supported or unsupported SWNT seed materials can be combined with a suitable growth catalyst as described above by opening SWNT molecule ends and depositing a metal atom cluster. Alternatively the growth catalyst can be provided to the open end or ends of the seed molecules by evaporating a suspension of the seeds in a suitable liquid containing a soluble or suspended catalyst precursor. For example when the liquid is water soluble metal salts such as Fe NO Ni NO or CO NO and the like may be employed as catalyst precursors. In order to insure that the catalyst material is properly positioned on the open end s of the SWNT seed molecules it may be necessary in some circumstances to derivitize the SWNT ends with a moiety that binds the catalyst nanoparticle or more preferably a ligand stabilized catalyst nanoparticle.

In the first step of the random growth process the suspension of seed particles containing attached catalysts or associated with dissolved catalyst precursors is injected into an evaporation zone where the mixture contacts a sweep gas flow and is heated to a temperature in the range of 250 500 C. to flash evaporate the liquid and provide an entrained reactive nanoparticle i.e. seed catalyst . Optionally this entrained particle stream is subjected to a reduction step to further activate the catalyst e.g. heating from 300 500 C. in H . A carbonaceous feedstock gas of the type employed in the continuous growth method described above is then introduced into the sweep gas active nanoparticle stream and the mixture is carried by the sweep gas into and through a growth zone.

The reaction conditions for the growth zone are as described above i.e. 500 1000 C. and a total pressure of about one atmosphere. The partial pressure of the feedstock gas e.g. ethylene CO can be in the range of about 1 to 100 Torr. The reaction is preferably carried out in a tubular reactor through which a sweep gas e.g. argon flows.

The growth zone may be maintained at the appropriate growth temperature by 1 preheating the feedstock gas 2 preheating the sweep gas 3 externally heating the growth zone 4 applying localized heating in the growth zone e.g. by laser or induction coil or any combination of the foregoing.

Downstream recovery of the product produced by this process can be effected by known means such as filtration centrifugation and the like. Purification may be accomplished as described above. Felts made by this random growth process can be used to make composites e.g. with polymers epoxies metals carbon i.e. carbon carbon materials and high T superconductors for flux pinning.

The macroscopic carbon fiber produced as described herein is made up of an aggregate of large number of single wall nanotubes preferably in generally parallel orientation. While individual nanotubes may deviate from parallel orientation relative to any other individual nanotube particularly for very short distances over macroscopic distances the average orientation of all of the nanotubes preferably will be generally parallel to that of all other nanotubes in the assembly macroscopic distances as described herein are generally considered to be greater than 1 micron . In one preferred form the SWNTs will be arranged in a regular triangular lattice i.e. in a closest packing relationship.

The carbon fiber of this invention is made up of individual tubular molecules and may be in whole or in part either crystalline or amorphous in structure. The degree of order in the fiber will depend both on the geometric relationship of the tubes in the molecular array and the growth and annealing conditions. The fiber may be subjected to orientation or other post formation treatments before or after collection. The fiber produced by this process may for example be further spun or braided into larger yarns or cables. It is also contemplated that as produced fiber will be large enough in diameter for many applications.

Generally the macroscopic carbon fiber produced according to this invention consists of a sufficient number of substantially parallel single wall nanotubes that it is large enough in diameter to be practically handled as an individual fiber and or processed into larger continuous products. The macroscopic nature of the assembly of nanotubes is also important for end uses such as transmission of electric current over these nanotube cables. A macroscopic carbon fiber according to this invention preferably will contain at least 10single wall carbon nanotubes and more preferably at least 10single wall carbon nanotubes. The number of assembled nanotubes is vastly larger than the number 

The macroscopic carbon fiber of this invention will generally be at least 1 millimeter in length with the exact length depending upon the particular application for which the fiber is used. For example where the fiber is designed to substitute for conventional graphite carbon fiber for reinforcing the length of the fiber according to this invention will be similar to the length of the convention carbon fibers. Where the macroscopic carbon fiber according to this invention is used for electrical conductance the length of the fiber preferably corresponds to the distance over which electrical conductance is desired. Typically such distances may be from 1 100 microns or up to 1 10 millimeters or greater. Where conductance over macroscopic distances is desired it is preferred that the macroscopic carbon fiber according to this invention have a length on the order of meters or greater.

One reason the continuous carbon fiber of the present invention has such improved physical properties is its structure as a high order laminate as many as 10or more individual tubular molecules are laminated together. This structure provides much higher strength in bending significantly higher resistance to failure by chemical corrosion better wear more elasticity and a completely different tensile failure mechanism from similar monolithic materials. The single wall carbon nanotube fiber of this invention provides extremely high tensile strength at low weight 100 times stronger than steel while having only one sixth the weight . This fiber has an electrical conductivity similar to copper. In addition the thermal conductivity along the fiber is approximately that of diamond. The carbon fiber of this invention also has high chemical resistance better than spheroidal fullerenes such as C C . In general the substantially defect free continuous carbon fiber of this invention will exhibit improved properties over conventional carbon fibers because of its near perfect multi hexagonal structure that extends over macroscopic distances.

In a particular embodiment macroscopic carbon fiber according to this invention is grown from a molecular array comprising a SAM having a region substantially comprising single wall nanotubes in armchair orientation the region having a diameter of at least one micron and preferably at least 100 microns. By use of masks on the surface upon which the monolayer is assembled the area containing single walled nanotubes in armchair structure is completely surrounded on all sides by a concentric region of tubes having a chiral or zig zag structure. Elongation from this template will produce a conducting core surrounded by a semi conducting or insulating sheath each layer made up of single molecules of essentially infinite length. In a similar manner a co axial transmission cable with several layers can be produced.

Applications of these carbon fibers include all those currently available for graphite fibers and high strength fibers such as membranes for batteries and fuel cells chemical filters catalysts supports hydrogen storage both as an absorbent material and for use in fabricating high pressure vessels lithium ion batteries and capacitor membranes. These fibers can also be used in electromechanical devices such as nanostrain gauges sensitive to either nanotube bend or twist . Fibers of this invention can be used as product or spun into threads or formed into yarns or to fibers using known textile techniques.

The carbon fiber technology of this invention also facilitates a class of novel composites employing the hexaboronitride lattice. This material forms graphene like sheets with the hexagons made of B and N atoms e.g. BNor CBN . It is possible to provide an outer coating to a growing carbon fiber by supplying a BN precursor e.g. tri chloroborazine a mixture of NHand BCI or diborane to the fiber which serves as a mandrel for the deposition of BN sheets. This outer BN layer can provide enhanced insulating properties to the metallic carbon fiber of the present invention. Outer layers of pyrolytic carbon polymers or polymer blends may also be employed to impart. By changing the feedstock in the above described process of this invention from a hydrocarbon to a BN precursor and back again it is possible to grow a fiber made up of individual tubes that alternate between regions of all carbon lattice and regions of BN lattice. In another embodiment of this invention an all BN fiber can be grown by starting with a SWNT template array topped with a suitable catalyst and fed BN precursors. These graphene and BN systems can be mixed because of the very close match of size to the two hexagonal units of structure. In addition they exhibit enhanced properties due to the close match of coefficients of thermal expansion and tensile properties. BN fibers can be used in composites as reinforcing and strengthening agents and many of the other uses described above for carbon fibers.

The unique properties of the tubular carbon molecules molecular arrays and macroscopic carbon fibers of the present invention provide exciting new device fabrication opportunities.

Current power transmission line designs generally employ aluminum conductors often with steel strand cores for strength i.e. the so called ASCR conductor . The conductors have larger losses than copper conductors and generally are not shielded leading to corona discharge problems. The continuous carbon fibers made form large 10 aggregations of SWNTs can be used to fabricate power transmission cables of unique designs and properties. One such design is shown in . This design is essentially a shielded coaxial cable capable of EHV extra high voltage power transmission i.e. 500 KV and preferably over 10V and having heretofore unattainable strength to weight properties and little or no corona discharge problems.

The illustrated design which exemplifies the use of the SWNT based carbon fiber conductors produced as described above e.g. from n n metallic SWNTs consists of a central conductor and a coaxial outer conductor separated by an insulating layer . The central conductor carries the power transmission which the outer layer conductor is biased to ground. The central conductor can be a solid metallic carbon fiber. Alternatively the central conductor can comprise a bundle of metallic carbon fiber strands which may be aggregated helically as is common in ACSR conductors.

The inner conductor can also comprise an annular tube surrounding an open core space in which the tube is a woven or braided fabric made from metallic carbon fibers as described above. The insulating layer can be any light weight insulating material. Among the preferred embodiments are strands or woven layers of BN fibers made as described above and the use of an annular air space formed using insulating spacers .

The outer conductor layer is also preferably made from hexically wound strands of metallic carbon fiber as described above. This grounded layer essentially eliminates corona discharge problems or the need to take conventional steps to reduce these emissions.

The resulting coaxial structure possesses extremely high strength to weight properties and can be used to transmit greater than conventional power levels over greater distances with lower losses.

One of the above described power cable assemblies can be used to replace each of the conductors used for separate phases in the conventional power transmission system. It is also possible by fabricating a multilayer annular cable with alternating metallic carbon fiber conductors and insulating layers to provide a single power transmission cable carrying three or more phases thus greatly simplifying the installation and maintenance of power lines.

A Gr tzel cell of the type described in U.S. Pat. No. 5 084 365 incorporated herein by reference in its entirety can be fabricated with the nanocrystalline TiOreplaced by a monolayer molecular array of short carbon nanotube molecules as described above. The photoactive dye need not be employed since the light energy striking the tubes will be converted into an oscillating electronic current which travels along the tube length. The ability to provide a large charge separation the length of the tubes in the array creates a highly efficient cell. It is also contemplated by the present invention to use a photoactive dye such as cis bisthiacyanato bis 4 4 dicarboxy 2 2 bipyridine Ru II attached to the end of each nanotube in the array to further enhance the efficiency of the cell. In another embodiment of the present invention the TiOnanostructure described by Gr tzel can serve as an underlying support for assembling an array of SWNT molecules. In this embodiment SWNTs are attached directly to the TiO by absorptive forces or first derivatized to provide a linking moiety and then bound to the TiOsurface. This structure can be used with or without a photoactive dye as described above.

The endohedrally loaded tubular carbon molecule described above can be used to form the bit structure in a nanoscale bistable non volatile memory device. In one form this bit structure comprises a closed tubular carbon molecule with an enclosed molecular entity that can be caused to move back and forth in the tube under the influences of external control. It is also possible to fill a short nanotube molecule with magnetic nanoparticles e.g. Ni Co to form a nanobit useful in magnetic memory devices.

One preferred form of a bit structure is shown in . The tubular carbon molecule in this bit should be one that exhibits a good fit mechanically with the movable internal moiety i.e. not too small to impede its motion. The movable internal moiety should be chosen 1 to facilitate the read write system employed with the bit and 2 to compliment the electronic structure of the tube.

One preferred arrangement of such a nanobit employs a short closed tubular carbon molecule e.g. about 10 50 nm long made from a 10 10 SWNT by the above described process and containing encapsulated therein a Cor Cspheroidal fullerene molecule. Optionally the Cor Cmolecule bucky ball can be endohedrally or exohedrally doped. The Cbucky ball is almost a perfect fit in a 10 10 tube. More importantly the electronic environment inside the tube is highly compatible with that of the bucky ball particularly at each end since here the inner curvature of the 10 10 tube at the end cap matches the outer curvature of the bucky ball. This configuration results in optimum van der Waals interaction. As shown in the energy threshold required to get one bucky ball out of the end cap where it is in the most electronically stable configuration serves to render the bit bistable.

One preferred read write structure for use with the memory bit described above is shown in . Writing to the bit is accomplished by applying a polarized voltage pulse through a nanocircuit element preferably a SWNT molecule . A positive pulse will pull the bucky ball and a negative pulse will push the bucky ball. The bistable nature of the bit will result in the bucky ball staying in this end of the tube when the pulse is removed since that is where the energy is lowest. To read the bit another nanocircuit element again preferable a SWNT molecule is biased with a VRead. If the bucky ball is present in the detection end it supplies the necessary energy levels for current to resonantly tunnel across the junction to the ground voltage in a fashion analogous to a resonant tunneling diode resulting in a first stable state being read. If the bucky ball is not present in the detection end the energy levels are shifted out of resonance and the current does not tunnel across the junction and a second stable state is read. Other forms of read write structure e.g. microactuators can be employed as will be recognized by one skilled in the art.

A memory device can be constructed using either a two or three dimensional array of the elements shown in . Because the elements of the memory array are so small e.g. 5 nm 25 nm extremely high bit densities can be achieved i.e. 1.0 terabit cm i.e. a bit separation of 7.5 nm . Because the bucky ball only has to move a few nanometers and its mass is so small the write time of the described device is on the order of 10seconds.

The present invention also relates to a lithium ion secondary battery in which the anode material includes a molecular array of SWNTs made as described above e.g. by SAM techniques . The anode material can comprise a large number e.g. 10 short nanotube molecules bound to a substrate. Alternatively the end of a macroscopic carbon fiber as described above can serve as the microporous anode surface.

The tubular carbon molecules in this array may be open or closed. In either case each tubular carbon molecule provides a structurally stable microporosity for the intercalation of lithium ions i.e. into the open tubes or into triangular pores of an end cap. The resulting fullerene intercalation compound FIC can be used for example with an aprotic organic electrolyte containing lithium ions and a LiCoOcathode to form an improved lithium ion secondary battery of the type described in Nishi The Development of Lithium Ion Secondary Batteries 1996 IEEE symposium on VLSI Circuits and shown in . In this figure the anode comprises a large number of SWNTs in an ordered molecular array. Cathode electrolyte lithium ions and electrons make up the remaining elements of the cell.

The use of the molecular array FICs of this invention provides a lithium storing medium that has a high charge capacity i.e. 600 mA h g which is stable during charging and possesses excellent cylability and that results in an improved safe rechargeable battery.

The anode is characterized by high current high capacity low resistance highly reversible and is nano engineered from carbon with molecular perfection. The anode is constructed as a membrane of metallic fullerene nanotubes arrayed as a bed of nails the lithium atoms being stored in the spaces either between the adjacent tubes or down the hollow pore within each tube. Chemical derivatization of the open ends of the tubes will then be optimized to produce the best possible interface with the electrolyte. The derivative is preferably an organic moiety which provides a stable interface where the redox reaction can occur. In general the organic moiety should be similar in structure to the electrolyte. One preferred derivitizing agent is polyethylene oxide and in particular polyethylene oxide oligomers.

The electrochemistry of the nano engineered nanotube membranes are used for electrode applications. Important aspects are to derivatize their ends and sides in such a way as to provide an optimal interface for a lithium ion battery electrolyte. This will result in a battery electrode that is highly accessible to the lithium ions therefore capable of delivering high power density and equally important overcomes the ubiquitous SEI solid electrolyte interface problem that significantly reduces electrode capacity and reversibility.

Li is the ion choice for rechargeable batteries. Bested only by the proton as a lightweight counter ion Li profits from the availability of a wide class of solid and liquid electrolytes as a large choice of cathode materials primarily metal oxides with 3D networks of intercalation sites in which the Li resides in the discharged state. The first rechargeable Li batteries used metallic Li as an anode but several drawbacks existed 

A solution to the safety problems was found by replacing Li metal by a Li carbon intercalation anode giving birth to the rocking chair battery in which the Li is never reduced to Liand Li shuttles between intercalation sites in the carbon anode and metal cathode as the battery is charged and discharged respectively. Graphite was used in the first generation Li ion batteries largely because the solid state chemistry of Li graphite was well understood. Happily the potential of Li in graphite is within a few tens of MV of the potential of Li so the use of graphite in place of Li metal imposes a small weight and volume penalty but no significant penalty in cell voltage.

The first problem was overcome by the development of new electrolytes which did not co intercalate e.g. LiPFin a mixture of dimethyl carbonate and ethylene carbonate which however had a detrimental effect on the electrolyte contribution to ion transport kinetics. The second problem required the use of finely divided graphite powder chopped fibers foams which in turn increased the surface area substantially leading inexorably to yet a new set of problems namely capacity fade due to the formation of surface film SEI solid electrolyte interphase during the first anode intercalation half cycle. This in turn required assembling the battery with extra Li containing cathode material to provide for the Li consumed by SEI formation thus reducing the capacity. Not much is known about the SEI but it is widely agreed that the carbonates from electrolyte decomposition are an important constituent. A widely accepted criterion in industry is that capacity loss due to SEI formation should not exceed 10 of the available Li.

Subsequent research explored the use of other forms of nano crystalline carbon carbon black pyrolyzed coal and petroleum pitches and polymers pyrolyzed natural products sugars nutshells etc. alloys of carbon with other elements boron silicon oxygen hydrogen and entirely new systems such as tin oxides. Some of these exhibit much larger Li capacities than graphite but the microscopic origins of this excess capacity are largely unknown. In general the cycling behavior of these materials is much worse than graphite and the hydrogen containing materials also exhibit large hysteresis in cell potential vs. Li concentration between charge and discharge half cycles a very undesirable property for a battery. Again the origin of the hysteresis is largely unknown. The main advantage of these materials is that their inherently finely divided nature augurs well for fast kinetics an absolute prerequisite if LIB s are to have an impact in high current applications e.g. electric vehicle .

The anode of the present invention is entirely nano fabricated with molecular precision. It has a large capacity per unit volume to store lithium at an electrochemical potential near that of lithium metal and is protected from the dendrite growth problems and safety concerns that plague pure metal anodes. It has extremely fast kinetics for charging and discharging but maintains its architectural and chemical integrity in at all states of charge and discharge. In addition there is a means for custom designing the interface between this anode and the electrolyte such that the Li Liredox chemistry is highly reversible and very low in effective resistance.

A design for such an anode is one which consists of an array of fullerene nanotubes attached to a metallic support electrode such as gold coated copper and arranged in a hexagonal lattice much like a bed of nails. As shown in this structure has the virtue that the storage area for the reduced state of the lithium Li is down deep channels either between the nanotubes or down the hollow core of the tubes themselves. Accordingly the redox chemistry of the lithium is confined primarily to the exposed ends of the nanotubes and here derivatization of the nanotube ends provides great opportunities to insure that this redox chemistry is as reversible as possible.

The self assembling structures contemplated by this invention are three dimensional structures of derivatized SWNT molecules that spontaneously form when the component molecules are brought together. In one embodiment the SAM or two dimensional monolayer described above may be the starting template for preparing a three dimensional self assembling structures. Where the end caps of the component SWNT molecules have mono functional derivatives the three dimensional structure will tend to assemble in linear head to tail fashion. By employing multi functions derivatives or multiple derivatives at separate locations it is possible to create both symmetrical and non symmetrical structures that are truly three dimensional.

Carbon nanotubes in material obtained according to the foregoing methods may be modified by ionically or covalently bonding functionally specific agents FSAs to the nanotube. The FSAs may be attached at any point or set of points on the fullerene molecule. The FSA enables self assembly of groups of nanotubes into geometric structures. The groups may contain tubes of differing lengths and use different FSAs. Self assembly can also occur as a result of van der waals attractions between derivitized or underivitized or a combination of derivitized and underivitized fullerene molecules. The bond selectivity of FSAs allow selected nanotubes of a particular size or kind to assemble together and inhibit the assembling of unselected nanotubes that may also be present. Thus in one embodiment the choice of FSA may be according to tube length. Further these FSAs can allow the assembling of two or more carbon nanotubes in a specific orientation with respect to each other.

By using FSAs on the carbon nanotubes and or derivitized carbon nanotubes to control the orientation and sizes of nanotubes which are assembled together a specific three dimensional structure can be built up from the nanotube units. The control provided by the FSAs over the three dimensional geometry of the self assembled nanotube structure can allow the synthesis of unique three dimensional nanotube materials having useful mechanical electrical chemical and optical properties. The properties are selectively determined by the FSA and the interaction of and among FSAs.

Properties of the self assembled structure can also be affected by chemical or physical alteration of the structure after assembly or by mechanical chemical electrical optical and or biological treatment of the self assembled fullerene structure. For example other molecules can be ionically or covalently attached to the fullerene structure or FSAs could be removed after assembly or the structure could be rearranged by for example biological or optical treatment. Such alterations and or modifications could alter or enable electrical mechanical electromagnetic or chemical function of the structure or the structure s communication or interaction with other devices and structures.

Examples of useful electric properties of such a self assembled geometric structure include operation as an electrical circuit a specific conductivity tensor a specific response to electromagnetic radiation a diode junction a 3 terminal memory device that provides controllable flow of current a capacitor forming a memory element a capacitor an inductor a pass element or a switch.

The geometric structure may also have electromagnetic properties that include converting electromagnetic energy to electrical current an antenna an array of antennae an array that produces coherent interference of electromagnetic waves to disperse those of different wavelength an array that selectively modifies the propagation of electromagnetic waves or an element that interacts with optical fiber. The electromagnetic property can be selectively determined by the FSA and the interaction of and among FSAs. For example the lengths location and orientation of the molecules can be determined by FSAs so that an electromagnetic field in the vicinity of the molecules induces electrical currents with some known phase relationship within two or more molecules. The spatial angular and frequency distribution of the electromagnetic field determines the response of the currents within the molecules. The currents induced within the molecules bear a phase relationship determined by the geometry of the array. In addition application of the FSAs could be used to facilitate interaction between individual tubes or groups of tubes and other entities which interaction provides any form of communication of stress strain electrical signals electrical currents or electromagnetic interaction. This interaction provides an interface between the self assembled nanostructure and other known useful devices.

Choice of FSAs can also enable self assembly of compositions whose geometry imparts useful chemical or electrochemical properties including operation as a catalyst for chemical or electrochemical reactions sorption of specific chemicals or resistance to attack by specific chemicals energy storage or resistance to corrosion.

Examples of biological properties of FSA self assembled geometric compositions include operation as a catalyst for biochemical reactions sorption or reaction site specific biological chemicals agents or structures service as a pharmaceutical or therapeutic substance interaction with living tissue or lack of interaction with living tissue or as an agent for enabling any form of growth of biological systems as an agent for interaction with electrical chemical physical or optical functions of any known biological systems.

FSA assembled geometric structures can also have useful mechanical properties which include but are not limited to a high elastic to modulus weight ratio or a specific elastic stress tensor. Optical properties of geometric structures can include a specific optical absorption spectrum a specific optical transmission spectrum a specific optical reflection characteristic or a capability for modifying the polarization of light.

Self assembled structures or fullerene molecules alone or in cooperation with one another the collective set of alternatives will be referred to as molecule structure can be used to create devices with useful properties. For example the molecule structure can be attached by physical chemical electrostatic or magnetic means to another structure causing a communication of information by physical chemical electrical optical or biological means between the molecule structure and other structure to which the molecule structure is attached or between entities in the vicinity of the molecule structure. Examples include but are not limited to physical communication via magnetic interaction chemical communication via action of electrolytes or transmission of chemical agents through a solution electrical communication via transfer of electronic charge optical communication via interaction with and passage of any form with biological agents between the molecule structure and another entity with which those agents interact.

Fullerene nanotubes can be used to replace the more traditional conductive elements of an antenna. For example an n n tube in conjunction with other materials can be used to form a Schottky barrier which would act as a light harvesting antenna. In one embodiment a 10 10 tube can be connected via sulfur linkages to gold at one end of the tube and lithium at the other end of the tube forming a natural Schottky barrier. Current is generated through photo conductivity. As the 10 10 tube acts like an antenna it pumps electrons into one electrode but back flow of electrons is prevented by the intrinsic rectifying diode nature of the nanotube metal contact.

In forming an antenna the length of the nanotube can be varied to achieve any desired resultant electrical length. The length of the molecule is chosen so that the current flowing within the molecule interacts with an electromagnetic field within the vicinity of the molecule transferring energy from that electromagnetic field to electrical current in the molecule to energy in the electromagnetic field. This electrical length can be chosen to maximize the current induced in the antenna circuit for any desired frequency range. Or the electrical length of an antenna element can be chosen to maximize the voltage in the antenna circuit for a desired frequency range. Additionally a compromise between maximum current and maximum voltage can be designed.

A Fullerene nanotube antenna can also serve as the load for a circuit. The current to the antenna can be varied to produce desired electric and magnetic fields. The length of the nanotube can be varied to provide desired propagation characteristics. Also the diameter of the antenna elements can be varied by combining strands of nanotubes.
