Repository: api-evangelist/patents-2006

# patents-2006
This is the patent store for 2006.

File: _posts/2006-08-09-methods-and-materials-for-fabricating-microfluidic-devices.markdown (part 7 of 9)
---
For other applications base materials have been modified to enhance their ability to adhere to cells and other biomolecules. NUNCLON Nalgene Nunc International is a polystyrene surface treated by corona or plasma discharge to add surface carboxyl groups rendering the material hydrophilic and negatively charged. The material has been used in the cell culture of a variety of cells. Polyolefin and polyester materials also have been treated to enhance their hydrophilicity and thereby become good surfaces for the adhesion and growth of cells for example PERMANOX and THERMANOX also from Nalgene Nunc International . Base materials can be coated with poly D lysine collagen or fibronectin to create a positively charged surface which also can enhance cell attachment growth and differentiation.

Further other molecules can be absorbed to a microtiter like plate. Nunc MAXISORP Nalgene Nunc is a modified polystyrene base that has a high affinity for polar molecules and is recommended for surfaces where antibodies need to be absorbed to the surface as in the case of many ELISA assays. Surfaces also can be modified to interact with analytes in a more specific manner. Examples of such functional modifications include nickel chelate modified surfaces for the quantification and detection of histidine tagged fusion proteins and glutathione modified surfaces for the capture of GST tagged fusion proteins. Streptavidin coated surfaces can be used when working with biotinylated proteins.

Some modified surfaces provide sites for the covalent attachment of various molecules or biomolecules. COVALINK NH Secondary Amine surface Nalgene Nunc International is a polystyrene surface covered with secondary amines which can bind proteins and peptides through their carboxyl groups via carbodimide chemistry or bind DNA through the formation of a 5 phosphoramidiate bond again using carbodimide chemistry . Other molecules carbohydrates hormones small molecules and the like containing or modified to contain carboxylate groups also can be bound to the surface. Epoxide is another useful moiety for covalently linking groups to surfaces. Epoxide modified surfaces have been used to create DNA chips via the reaction of amino modified oligonucleotides with surfaces. Surfaces with immobilized oligonucleotides can be of use in high throughput DNA and RNA detection systems and in automated DNA amplification applications.

Other uses for microtiter plates are directed toward modifying the surface to make it more hydrophobic rendering it more compatible with organic solvents or to reduce the absorption of drugs usually small organic molecules. For example Total Drug Analysis assays generally rely on using acetonitrile to precipitate proteins and salts from a plasma or serum sample. The drug being assayed must remain in solution for subsequent quantification. Organic solvent compatible microtiter plates also have uses as high performance liquid chromatography HPLC or liquid chromatography mass spectrometry mass spectrometry LC MS MS prep devices and as combinatorial chemistry or parallel synthesis reaction vessels either for solution based or solid phase chemistries . Examples of surfaces for these types of uses include MULTICHEM microplates Whatman Inc. Florham Park N.J. United States of America and MULTISCREEN Solvinert Millipore Billerica Mass. United States of America .

The presently disclosed subject matter provides for the use of a functionalized perfluoropolyether PFPE network as a gas separation membrane. In some embodiments the functionalized PFPE network is used as a gas separation membrane to separate gases selected from the group consisting of CO methane hydrogen CO CFCs CFC alternatives organics nitrogen methane HS amines fluorocarbons fluoroolefins and O. In some embodiments the functionalized PFPE network is used to separate gases in a water purification process. In some embodiments the gas separation membrane includes a stand alone film. In some embodiments the gas separation membrane includes a composite film.

In some embodiments the gas separation membrane includes a co monomer. In some embodiments the co monomer regulates the permeability properties of the gas separation membrane. Further the mechanical strength and durability of such membranes can be finely tuned by adding composite fillers such as silica particles and others to the membrane. Accordingly in some embodiments the membrane further includes a composite filler. In some embodiments the composite filler includes silica particles.

According to alternative embodiments the presently disclosed materials and methods can be combined with and or substituted for one or more of the following materials and applications.

According to one embodiment the materials and methods of the present invention can be substituted for the silicone component in adhesive materials. In another embodiment the materials and methods of the present invention can be combined with adhesive materials to provide stronger binding and alternative adhesion formats. An example of a material to which the present invention can be applied includes adhesives such as a two part flowable adhesive that rapidly cures when heated to form a flexible and high tear elastomer. Adhesives such as this are suitable for bonding silicone coated fabrics to each other and to various substrates. An example of such an adhesive is DOW CORNING Q5 8401 ADHESIVE KIT Dow Corning Corp. Midland Mich. United States of America .

According to another embodiment the materials and methods of the present invention can be substituted for the silicone component in color masterbatches. In another embodiment the materials and methods of the present invention can be combined with the components of color masterbatches to provide stronger binding and alternative binding formats. Examples of a color masterbatch suitable for use with the present invention include but are not limited to a range of pigment masterbatches designed for use with liquid silicone rubbers LSR s for example SILASTIC LPX RED IRON OXIDE 5 Dow Corning Corp. Midland Mich. United States of America .

According to yet another embodiment the materials and methods of the present invention can be substituted for liquid silicone rubber materials. In another embodiment the materials and methods of the present invention can be combined with liquid silicone rubber materials to provide stronger binding and alternative binding techniques of the present invention to the liquid silicone rubber material. Examples of liquid silicone rubber suitable for use or substitution with the present invention include but are not limited to liquid silicone rubber coatings such as a two part solventless liquid silicone rubber that is both hard and heat stable. Similar liquid silicone rubber coatings show particularly good adhesion to polyamide as well as glass and have a flexible low friction and non blocking surface such products are represented by for example DOW CORNING 3625 A B KIT. Other such liquid silicone rubber includes for example DOW CORNING 3629 PART A DOW CORNING 3631 PART A B a two part solvent free heat cured liquid silicone rubber DOW CORNING 3715 BASE a two part solventless silicone top coat that cures to a very hard and very low friction surface that is anti soiling and dirt repellent DOW CORNING 3730 A B KIT a two part solventless and colorless liquid silicone rubber with particularly good adhesion to polyamide as well as glass fabric SILASTIC 590 LSR PART A B a two part solventless liquid silicone rubber that has good thermal stability SILASTIC 9252 250P KIT PARTS A B a two part solvent free heat cured liquid silicone rubber general purpose coating material for glass and polyamide fabrics three grades are commonly available including halogen free low smoke toxicity and food grade SILASTIC 9252 500P KIT PARTS A B SILASTIC 9252 900P KIT PARTS A B SILASTIC 9280 30 KIT PARTS A B SILASTIC 9280 60E KIT PARTS A B SILASTIC 9280 70E KIT PARTS A B SILASTIC 9280 75E KIT PARTS A B SILASTIC LSR 9151 200P PART A SILASTIC LSR 9451 1000P RTV Elastomers Dow Corning Corp. Midland Mich. United States of America DOW CORNING 734 FLOWABLE SEALANT CLEAR a one part solventless silicone elastomer for general sealing and bonding applications this silicone elastomer is a flowable liquid that is easy to use and cures on exposure to moisture in the air DOW CORNING Q3 3445 RED FLOWABLE ELASTOMER a red flowable one part solventless silicone elastomer for high temperature release coatings typically this product is used to coat fabric release foodstuffs and is stable up to 260 C. and DOW CORNING Q3 3559 SEMIFLOWABLE TEXTILE ELASTOMER a semi flowable one part solventless silicone elastomer .

According to yet another embodiment the materials and methods of the present invention can be substituted for water based precured silicone elastomers. In another embodiment the materials and methods of the present invention can be combined with water based silicone elastomers to provide the improved physical and chemical properties described herein to the materials. Examples of water based silicone elastomers suitable for use or substitution with the present invention include but are not limited to water based auxiliaries to which the present invention typically applies include DOW CORNING 84 ADDITIVE a water based precured silicone elastomer DOW CORNING 85 ADDITIVE a water based precured silicone elastomer DOW CORNING ET 4327 EMULSION methyl phenyl functional silicone emulsion providing fiber lubrication abrasion resistance water repellency and flexibility to glass fabric typically used as a glassfiber pre treatment for PTFE coatings and Dow Corning 7 9120 Dimethicone NF Fluid a new grade of polydimethylsiloxane fluid introduced by Dow Corning for use in over the counter OTC topical and skin care products .

According to yet another embodiment the materials and methods of the present invention can be substituted for other silicone based materials. In another embodiment the materials and methods of the present invention can be combined with such other silicone based materials to impart improved physical and chemical properties to these other silicone based materials. Examples of other silicone based materials suitable for use or substitution with the present invention include but are not limited to for example United Chemical Technologies RTV silicone United Chemical Technologies Inc. Bristol Pa. United States of America flexible transparent elastomer suited for electrical electronic potting and encapsulation Sodium Methyl siliconate this product renders siliceous surfaces water repellent and increases green strength and green storage life Silicone Emulsion useful as a non toxic sprayable releasing agent and dries to clear silicone film PDMS a Methylstyrene useful where temporary silicone coating must be dissolved off substrate GLASSCLAD 6C United Chemical Technologies Inc. Bristol Pa. United States of America a hydrophobic coating with glassware for fiberoptics clinical analysis electronics GLASSCLAD 18 a hydrophobic coating for labware porcelain ware optical fibers clinical analysis and light bulbs GLASSCLAD HT a protective hard thin film coating with 350 C. stability GLASSCLAD PSA a high purity pressure sensitive adhesive which forms strong temporary bonds to glass insulation components metals and polymers GLASSCLAD SO a protective hard coating for deposition of silicon dioxide on silicon GLASSCLAD EG a flexible thermally stable resin gives oxidative and mechanical barrier for resistors and circuit boards GLASSCLAD RC methylsilicone with 250 C. stability commonly used as coatings for electrical and circuit board components GLASSCLAD CR silicone paint formulation curing to a flexible film serviceable to 290 C. GLASSCLAD TF a source of thick film 0.2 0.4 micron coatings of silicon dioxide converts to 36 silicon dioxide and is typically used for dielectric layers abrasion resistant coatings and translucent films GLASSCLAD FF a moisture activated soft elastomer for biomedical equipment and optical devices and UV SILICONE UV curable silicone with refractive index R.I. matched to silica cures in thin sections with conventional UV sources .

According to still further embodiments of the present invention the materials and methods of the present invention can be substituted for and or combined with further silicone containing materials. Some examples of further silicone containing materials include but are not limited to TUFSIL Specialty Silicone Products Inc. Ballston Spa N.Y. United States of America developed by Specialty Silicones primarily for the manufacture of components of respiratory masks tubing and other parts that come in contact with skin or are used in health care and food processing industries Baysilone Paint Additive TP 3738 LANXESS Corp. Pittsburgh Pa. United States of America a slip additive that is resistant to hydrolysis Baysilone Paint Additive TP 3739 compositions that reduce surface tension and improve substrate wetting three acrylic thickeners for anionic cationic nonionic and amphoteric solutions such as APK APN and APA which are powdered polymethacrylates and a liquid acrylic thickener Tego Protect 5000 Tego Chemie Service GmbH Essen Germany a modified polydimethylsiloxane resin typically for matte finishes clear finishes and pigmented paint systems Tego Protect 5001 a silicone polyacrylate resin that contains a water repellent typically used with clear varnish systems Tego Protect 5002 a silicone polyacrylate resin that can be repainted after mild surface preparation Microsponge 5700 Dimethicone a system based on the Microsponge dimethicone entrapment technology which is useful in the production of emulsion powder and stick products for facial treatments foundations lipsticks moisturizers and sun care products dimethicone typically is packed into the empty spaces in a complex crosslinked matrix of polymethacrylate copolymer 350 cST polydimethylsiloxane makes up 78 of the entrapped dimethicone component and 1000 cST polydimethylsiloxane constitutes the other 22 the system typically facilitates the delivery of dimethicone s protective action to the skin MB50 high molecular weight polydimethylsiloxane additive series enables better processing with reduced surface friction and faster operating speeds commonly available in formulations for PE PS PP thermoplastic polyester elastomer nylon 6 and 66 acetal and ABS the silicone component is odorless and colorless and can be used for applications involving food contact the product can be used as a substitute for silicone fluid and PTFE Slytherm XLT a new polydimethylsiloxane low temperature heat transfer fluid from Dow Corning unlike traditional organic transfer fluids it is non toxic odorless and does not react with other materials in the system at high temperatures it has the additional advantage of being non fouling and non sludge forming and 561 silicone transformer fluid this material has a flash point of 300 C. and a fire point of 343 C. the single component fluid is 100 PDMS contains no additives is naturally degradable in soils and sediments and does not cause oxygen depletion in water .

The dual curable component materials of the present invention can be used in various medical applications including but not limited to medical device or medical implants. According to an embodiment material including one or more blended photo curing and or one or more thermal curing components can be used to fabricate medical devices device components portions of devices surgical devices tools implantable components and the like. The blended material refers to the mixing of photocurable and or thermally curable constituents within the polymer that is to form the device. The use of such a system allows for the formation of discrete objects by activating the first curing system and then in some embodiments adhering such discrete objects to other objects surfaces or materials by activating the second curing system. In some embodiments the dual cure materials can be used to make a medical device or implant outside the body through a first cure of the material then the second cure can be utilized to adhered the device to tissue after implantation into the body. In other embodiments the dual cure materials can be used to make medical devices or implants in stages and then the components can be cured together to form an implant. The medical devices or implants made with the dual cure materials of the present invention can be but are not limited to orthopedic devices cardiovascular devices intraluminal devices dermatological devices oral devices optical devices auditory devices tissue devices organ devices neurological devices vascular devices reproductive devices combinations thereof and the like. Other devices and components that can be coated with the materials and methods disclosed herein include tubes piping vials glassware storage containers transfer containers valves pipettes nozzles labware goggles glasses gloves sinks tanks such as fuel tanks cylinders ceramic devices metal devices polymer devices glass combinations thereof and the like. The materials can be used as coating or linings for such devices to prevent fouling prevent contamination prevent reactions between the container and a substance in the container ease of cleaning combinations thereof and the like. In some embodiments the materials of the present invention adhere to these devices and materials through hydroxy groups on the surface of the devices and form strong interactions which maintain the coating and linings in position.

According to some embodiments an object such as a component of a medical device or an implant or the entire device can be fabricated by forming a liquid precursor in a mold activating a curing mechanism such as photo curing or thermal curing to solidify or partially solidify the precursor and removing the solid object from the mold. The object can then be placed in contact with another component of a medical device or implant a surface a coating or the like and a second curing mechanism is activated such as thermal curing or photo curing to adhere the two objects together. For example the object can be but is not limited to an artificial joint component an artificial bone component an artificial tooth or tooth component an artificial articular surface an artificial lens and the like.

An example of this procedure is shown in steps A C for example. According to liquid fluoropolymer e.g. PFPE material can be introduced into a mold and upon activating a first curing mechanism e.g. thermal curing the PFPE material is solidified to form a tube . Tube can then be inserted into a second tube formed from the same or a different material such as for example a different polymer or a natural material or structure such as tissue or a blood vessel. Next a second curing mechanism e.g. photo curing is activated to adhere the PFPE tube to the second tube .

According to some embodiments directed to orthopedic applications the dual curable materials of the present invention facilitate rebuilding and or building new devices and structures for placement within a living body. Further embodiments include rebuilding and repairing existing biologic or artificial devices tissues and structures in situ. For example dual curable materials may be utilized in building new joints and in repairing existing joints in vitro or in situ.

According to some embodiments a damaged biologic component can be a damaged tissue such as skeletal tissue e.g. spinal components such as discs and vertebral bodies and other skeletal bones . In some embodiments the dual cure materials of the present invention can be used in situ to augment the damaged biologic components. According to such embodiments the method includes surgically inserting a mold structure into the damaged site or preparing the surgical site to act as a receiving mold for liquid dual cure material. The mold structure is configured to receive liquid dual curable material and is geometrically configured similar to the damaged biologic component to be replaced or configured to yield a desired result. Next liquid dual cure material is introduced into the mold and first cured. The first cure can be for example treatment with light or heat. In some embodiments the first cure can be an incomplete cure such that the replacement structure is left compliant. The compliant nature of the replacement structure can facilitate removal of the mold structure from the site of damage or positioning of the replacement component in the desired surgical implant site. After removal of the mold structure the first cured replacement structure can be treated with a second cure to further cure the replacement structure to satisfy desired mechanical properties for the particular application.

In other embodiments the replacement component can be built up either in vitro or in situ. According to these embodiments an opening to a surgical site may be made smaller than an implant required by the site because the implant can be built up a portion at a time e.g. replacing a hip joint through an arthroscopic type procedure . In such embodiments dual cure liquid material as described herein can be introduced into a mold or a surgical site and treated with a first cure. The first cure activates the liquid material to form a first portion of the replacement component such that the component can retain a desired shape. The first portion can be configured to harden upon the first curing or remain compliant. Next in some embodiments a second quantity of liquid material can be introduced to form a second portion of the replacement component. The material of the second portion is treated with a first cure treatment. The first cure treatment used to treat the second portion of the component can be the same technique used on the first portion such that each component retains a viable second cure component. Therefore because each portion of the device retains a viable second cure component after the first cured portions of the device are compiled to form the completed device the portions can be treated with a second curing. Upon second curing the second cure component of the layered portions of the device will be activated and the layered portion will bind together forming one integral device. Multiple portions of the replacement component can be formed as described herein as needed to make a replacement device. According to some embodiments each portion can have different functional and or mechanical properties to impart a desired mechanical and or chemical result on the completed replacement component.

According to other embodiments a portion such as an articular surface of a joint can be formed with the dual cure material of the present invention and attached to a natural joint in situ. According to such embodiments an artificial articular surface can be fabricated from a first cure e.g. thermal cure of the dual cure material of the present invention. The artificial articular surface can then be implanted onto a preexisting joint surface and treated with a second cure e.g. photo cure such that the artificial articular surface binds to the preexisting joint surface.

According to other embodiments dual cure materials of the present invention can be used to replace or augment natural biologic tissue or structures and can be adhered directly to the tissue.

According to some embodiments dual cure materials described herein may be incorporated into various types of repairs or patches as shown in . In one embodiment such a patch can be utilized in lung surgical procedures. Patches include for example but are not limited to sheets of dual cure material configured to be attached and secured directly to living tissue through activation of the second curing mechanism of the dual cure materials.

According to some embodiments a disrupted or damaged material device or surface can be repaired e.g. patched with material of the present invention. As shown in steps A C a patch can be made by molding dual cure material into a desired shape and activating a first cure e.g. thermal cure to form patch . Next patch is placed over a device or tissue that is affected with a disruption or damage e.g. a crack hole surgically altered tissue . After placement of patch over disruption a second curing mechanism is activated e.g. photo curing to adhere the patch to the surface of device . The strength of the patch is dependent upon multiple variables such as for example the size of binding area between patch and tissue the extent of curing administered to the patch tissue combination the chemicals quantities concentrations and the like used in the second curing process the composition of patch the composition of tissue or device combinations thereof and the like. According to alternative embodiments patch can undergo a second cure e.g. thermal or photo curing to attach patch to a compound material or substance that is known to bind to tissue. For example patch can be treated with or adhered to a fribrin sealant component or glue which is well known and used extensively in various clinical settings for adhering tissues together. In other embodiment the patch can be second cure attached to a biocompatible material and the biocompatible material is then stitched to the tissue thereby implanting the patch.

In yet other embodiments the materials of the present invention can be used to fabricate a mold and replicate another object. In some embodiments the object to be molded and replicated can be a medical device or a tissue such as a joint component organ organ scaffold joint skeletal component dental component ocular component vascular component and the like.

According to such embodiments as shown in steps A E a mold is fabricated by taking an object such as a bone and encapsulating the object in a curable matrix such as liquid PDMS precursors. Next the curable matrix is cured. The bone is then removed leaving a mold in a shape that corresponds to the molded object . In some embodiments the cured mold can be reversibly swelled to assist in removal of the object. Next mold can be filled with dual cure materials of the present invention such as for example dual cure liquid PFPE precursors . The dual cure material is then subjected to a first cure e.g. thermal curing to form a replicate object in the shape of bone . Next the replicate object can be implanted into the body as a replacement component. During implantation replicate object can be adhered to natural tissues such as articular cartilage portions of remaining natural bone ligaments tendons other artificial joint components and the like by positioning the tissues with respect to replicate object and subjecting the combination to a second cure e.g. photo curing .

According to other embodiments dual cure materials of the present invention can be used in various cardiovascular applications and in other intraluminal applications. In some of these embodiments the materials can be used to fabricate and or augment body lumens and to form artificial lumens e.g. artificial blood vessels . The dual cure materials of the present invention can be molded as shown in to form replacement blood vessels for replacing damaged and or occluded vessels within a body. Not only can the materials disclosed herein serve as conduits for blood flow but they also can allow for diffusion of oxygen and nutrients through the vessel wall into surrounding tissues thus functioning much like a normal healthy blood vessel.

According to embodiments of the present invention a method of replacing in situ a portion of a blood vessel includes injecting an oxygen permeable bacterial impermeable dual cure liquid PFPE material into a lumen of a portion of a blood vessel such that the dual cure liquid PFPE coats the luminal surface of the blood vessel. The dual cure liquid PFPE is then subjected to a first cure technique to form an artificial blood vessel within the natural blood vessel. The biologic blood vessel can then be removed from the first cured PFPE material and the material can be subjected to a second cure or can be treated with another layer of dual curable liquid PFPE and the combination can be subjected to a second cure. Also the second cure can be applied when the artificial blood vessel is positioned within the subject and activated to bind the material to the natural blood vessel. A working replacement for the blood vessel portion is thereby produced.

Embodiments of the present invention are particularly advantageous regarding repair and or replacement of blood vessels. Given their high oxygen carrying ability and permeability artificial vessels formed from PFPE materials have highly functional properties with synthetic vasavasorum characteristics. PFPE materials allow diffusion of oxygen through the walls and into surrounding dependent tissues allow diffusion of sustaining nutrients and diffusion of metabolites. PFPE materials substantially mimic vessels mechanically as they are flexible and compliant. Moreover embodiments of the present invention are particularly suitable for use in heart by pass surgery and as artificial arterio venous shunts. PFPE materials can also be used to repair natural or synthetic arterio venous shunts by coating the inside surface of the damaged or worn vessel and curing as described herein. According to other embodiments intraluminal prostheses can be employed in sites of a body such as but not limited to biliary tree esophagus bowel tracheo bronchial tree urinary tract and the like.

In another embodiment the dual cure materials of the present invention can be used to fabricate stents for repairing vascular tissue. In some embodiments the dual cure liquid material can be locally implanted and cured during a balloon angioplasty procedure or the like and subjected to a curing or a second curing after being locally positioned. In such embodiments the dual cure liquid material can be first cured to form a manipulable sheet or tube of material. The manipulability of the sheet facilitates implantation of the stent precursor material. The stent precursor material can then be positioned for example by an angioplasty procedure. Upon positioning the stent precursor the implantation device can subject the stent precursor material to a second curing thereby creating a mechanically viable stent.

The dual cure PFPE materials according to embodiments of the present invention may be used with all of the cardiovascular and intraluminal devices described herein. PFPE materials may be utilized in the material s of these devices and or may be provided as a coating on these devices.

According to other embodiments and as shown in a biologic structure having a lumen e.g. for example a blood vessel can be replaced with a medical device molded from the dual cure materials disclosed herein. shows a top view or end view of a biologic structure having a lumen . First in molding the replacement vessel lumen is filled with a temporary filler . Temporary filler can be PDMS foam or another suitable material that can be inserted into vessel . Filler can be administered into lumen such that a desired pressure is applied to the walls of vessel . The pressure applied to the walls of vessel can be a pressure to mimic a biologic condition a pressure below a normal biologic condition a pressure above a normal biologic condition a desired pressure or the like. Vessel is then encapsulated into curable outer matrix such as for example liquid PDMS. Next outer matrix is cured such that vessel is sandwiched between outer matrix and filler .

Referring now to vessel is removed from between outer matrix and filler creating a receiving space . Next replacement material e.g. liquid PFPE or the like having dual cure capabilities as described herein is delivered into receiving space . Replacement material can be injected poured sprayed or the like into receiving space . Next replacement material is subjected to a first cure e.g. photo or thermal curing such that it solidifies at least partially and forms replacement device . Following the first cure outer matrix and filler are removed thereby leaving replacement device . Replacement device has an outer surface an inner surface and includes the characteristics of the natural biologic structure from which it was molded. Furthermore replacement device includes a lumen that mimics the lumen of the biologic structure that replacement device was molded from.

Next replacement device is positioned into the subject in the position where the natural component was removed or any other suitable implant location. Replacement device is aligned with biologic structures that it is configured to adhere to and function with and replacement device is treated with a second cure e.g. thermal or photo curing . The second cure activates components of the replacement device described herein which in turn bind with the surrounding biologic tissue thereby implanting and affixing replacement device with the subject. In other embodiments replacement device can be bound to a bio active polymer that is known to adhere to tissue in the second curing step such that the replacement device can bind to the biologic tissue through the bioactive polymer.

According to another embodiment the dual cure material can be used to form a rigid structure that augments structural support to a skeletal portion of the subject. For example damage to be augmented can be a crack or other defect in a bone. In some embodiments the dual cure liquid material can be first molded or formed in vitro and first cured to form a structure of desired configuration. Next the first cured structure can be implanted and positioned with respect to the damaged biologic structure to be augmented. Once in position the first cured material can be treated with a second cure to further solidify and or bond to the biologic structure. The dual cure mechanism of the present invention facilitates implantation of the structure because upon first curing the structure can retain a specific shape but be very compliant. The compliant nature of the structure after the first cure can reduce trauma inflicted on a patient while implanting the structure. Upon the second curing the structure binds with the adjacent tissue or biologic component seals the crack and provides structural support to the damaged biological component. The composition and degree of curing of the implanted material can be altered to render a structure that resembles a desired functionality such as strength flexibility rigidity elasticity combinations thereof and the like. Accordingly the dual cured flexible material may replace portions of ligaments tendons cartilage muscles and the like as well as tissue e.g. flexible tissues within the body of a subject.

In still further embodiments the dual cure materials of the present invention can be utilized to form other medical devices medical implants biological replacement devices medical procedure tools surface treatments combinations thereof and the like. Other useful applications to which the dual cure material can be applied are disclosed in published U.S. patent application no. 2005 0142315 including the publications cited therein all of which are incorporated herein by reference in their entirety.

In still further embodiments the dual cure materials disclosed and described herein can be used to form a patterned surface characteristic on the surface of medical devices. The patterned surface characteristic can provide useful properties to medical devices and as medical device coatings. The surface patterning of medical devices and medical implants can provide superhydrophobic coatings that can be extremely non wetting to fluids. The patterned surfaces can also be highly resistant to biological fouling. Dual cure materials can be patterned by pouring a liquid precursor of the dual cure material onto a patterned template e.g. silicon wafer or by photolithography and treating the precursor to a first curing whereby the material solidifies or partially solidifies and takes the shape of the pattern on the patterned wafer. In some embodiments the pattern can have structures that are between about 1 nm and about 500 nm. In other embodiments the pattern can have structures that are between about 1 m and 10 m. In one embodiment the pattern is a repeated diamond shape pattern.

Next the first cured material is released from the wafer to yield a patterned layer. Such a layer can then be used directly as a medical device or can be adhered through a second curing to other objects by the orthogonal curing methods previously described thereby coating the surface of medical devices and implants and resulting in decreased wettability and decreased likelihood of bio fouling of the medical device or implant.

In other embodiments the dual cure materials are useful in dermatological applications including for example bandages dressings wound healing applications burn care reconstructive surgery surgical glue sutures and the like. Because PFPE materials are oxygen permeable and bacterial impermeable tissue underlying a PFPE bandage can receive oxygen while being protected against the ingress of dirt microbial organisms pathogens and other forms of contamination and toxicity. In addition the oxygen permeability and carrying capacity of PFPE materials can also help with preventing necrosis of healthy tissue under bandages and dressings or under an area being treated.

According to an embodiment of the present invention a method of applying instant skin to the body of a subject includes applying an oxygen permeable bacterial impermeable liquid dual cure PFPE material onto a portion of the body of a subject. The dual cure PFPE material can be treated with a first cure to form layers of an approximate predetermined size and or shape. After the first cure the layered PFPE dual cure material is placed on the damaged zone of the patient. The dual cure PFPE is then subjected to a second cure such that the dual cure PFPE adheres to the patient and provides a oxygen permeable microbial impermeable waterproof flexible elastic biocompatible artificial skin layer.

According to further embodiments ocular implants and contact lenses can be formed from the dual cure materials of the present invention. These devices are advantageous over conventional ocular implants and contact lenses because the PFPE material is permeable to oxygen and resistant to bio fouling. In addition because of the lower surface energy there is more comfort to the wearer as a result of the low friction generated the PFPE. In addition the refractive index of PFPE materials can be adjusted for optimum performance for ocular implants and contact lenses. Further embodiments include cochlear implants utilizing the dual cure PFPE material. Using dual cure PFPE materials tissue in growth can be minimized thus making removal of the device safer and less traumatic.
