Repository: api-evangelist/patents-2006

# patents-2006
This is the patent store for 2006.

File: _posts/2006-10-20-methods-of-producing-alkylated-hydrocarbons-from-an-in-situ-heat-treatment-process-liquid.markdown (part 8 of 15)
---
The skin depth of the ferromagnetic conductor is inversely proportional to the square root of the relative magnetic permeability 1 . 6 Increasing the relative magnetic permeability decreases the skin depth of the ferromagnetic conductor. However because only a portion of the current flows through the ferromagnetic conductor for temperatures below the Curie temperature the radius or thickness of the ferromagnetic conductor may be decreased for ferromagnetic materials with large relative magnetic permeabilities to compensate for the decreased skin depth while still allowing the skin effect to limit the penetration depth of the electrical current to the electrical conductor at temperatures below the Curie temperature of the ferromagnetic conductor. The radius thickness of the ferromagnetic conductor may be between 0.3 mm and 8 mm between 0.3 mm and 2 mm or between 2 mm and 4 mm depending on the relative magnetic permeability of the ferromagnetic conductor. Decreasing the thickness of the ferromagnetic conductor decreases costs of manufacturing the temperature limited heater as the cost of ferromagnetic material tends to be a significant portion of the cost of the temperature limited heater. Increasing the relative magnetic permeability of the ferromagnetic conductor provides a higher turndown ratio and a sharper decrease in electrical resistance for the temperature limited heater at or near the Curie temperature of the ferromagnetic conductor.

Ferromagnetic materials such as purified iron or iron cobalt alloys with high relative magnetic permeabilities for example at least 200 at least 1000 at least 1 10 or at least 1 10 and or high Curie temperatures for example at least 600 C. at least 700 C. or at least 800 C. tend to have less corrosion resistance and or less mechanical strength at high temperatures. The electrical conductor may provide corrosion resistance and or high mechanical strength at high temperatures for the temperature limited heater. Thus the ferromagnetic conductor may be chosen primarily for its ferromagnetic properties.

Confining the majority of the flow of electrical current to the electrical conductor below the Curie temperature of the ferromagnetic conductor reduces variations in the power factor. Because only a portion of the electrical current flows through the ferromagnetic conductor below the Curie temperature the non linear ferromagnetic properties of the ferromagnetic conductor have little or no effect on the power factor of the temperature limited heater except at or near the Curie temperature. Even at or near the Curie temperature the effect on the power factor is reduced compared to temperature limited heaters in which the ferromagnetic conductor provides a majority of the resistive heat output below the Curie temperature. Thus there is less or no need for external compensation for example variable capacitors or waveform modification to adjust for changes in the inductive load of the temperature limited heater to maintain a relatively high power factor.

In certain embodiments the temperature limited heater which confines the majority of the flow of electrical current to the electrical conductor below the Curie temperature of the ferromagnetic conductor maintains the power factor above 0.85 above 0.9 or above 0.95 during use of the heater. Any reduction in the power factor occurs only in sections of the temperature limited heater at temperatures near the Curie temperature. Most sections of the temperature limited heater are typically not at or near the Curie temperature during use. These sections have a high power factor that approaches 1.0. The power factor for the entire temperature limited heater is maintained above 0.85 above 0.9 or above 0.95 during use of the heater even if some sections of the heater have power factors below 0.85.

Maintaining high power factors allows for less expensive power supplies and or control devices such as solid state power supplies or SCRs silicon controlled rectifiers . These devices may fail to operate properly if the power factor varies by too large an amount because of inductive loads. With the power factors maintained at high values however these devices may be used to provide power to the temperature limited heater. Solid state power supplies have the advantage of allowing fine tuning and controlled adjustment of the power supplied to the temperature limited heater.

In some embodiments transformers are used to provide power to the temperature limited heater. Multiple voltage taps may be made into the transformer to provide power to the temperature limited heater. Multiple voltage taps allows the current supplied to switch back and forth between the multiple voltages. This maintains the current within a range bound by the multiple voltage taps.

The highly electrically conductive member or inner conductor increases the turndown ratio of the temperature limited heater. In certain embodiments thickness of the highly electrically conductive member is increased to increase the turndown ratio of the temperature limited heater. In some embodiments the thickness of the electrical conductor is reduced to increase the turndown ratio of the temperature limited heater. In certain embodiments the turndown ratio of the temperature limited heater is between 1.1 and 10 between 2 and 8 or between 3 and 6 for example the turndown ratio is at least 1.1 at least 2 or at least 3 .

In certain embodiments electrical conductor provides support for ferromagnetic conductor and the temperature limited heater. Electrical conductor may be made of a material that provides good mechanical strength at temperatures near or above the Curie temperature of ferromagnetic conductor . In certain embodiments electrical conductor is a corrosion resistant member. Electrical conductor support member may provide support for ferromagnetic conductor and corrosion resistance. Electrical conductor is made from a material that provides desired electrically resistive heat output at temperatures up to and or above the Curie temperature of ferromagnetic conductor .

In an embodiment electrical conductor is 347H stainless steel. In some embodiments electrical conductor is another electrically conductive good mechanical strength corrosion resistant material. For example electrical conductor may be 304H 316H 347HH NF709 Incoloy 800H alloy Inco Alloys International Huntington W. Va. U.S.A. Haynes HR120 alloy or Inconel 617 alloy.

In some embodiments electrical conductor support member includes different alloys in different portions of the temperature limited heater. For example a lower portion of electrical conductor support member is 347H stainless steel and an upper portion of the electrical conductor support member is NF709. In certain embodiments different alloys are used in different portions of the electrical conductor support member to increase the mechanical strength of the electrical conductor support member while maintaining desired heating properties for the temperature limited heater.

In some embodiments ferromagnetic conductor includes different ferromagnetic conductors in different portions of the temperature limited heater. Different ferromagnetic conductors may be used in different portions of the temperature limited heater to vary the Curie temperature and thus the maximum operating temperature in the different portions. In some embodiments the Curie temperature in an upper portion of the temperature limited heater is lower than the Curie temperature in a lower portion of the heater. The lower Curie temperature in the upper portion increases the creep rupture strength lifetime in the upper portion of the heater.

In the embodiment depicted in ferromagnetic conductor electrical conductor and core are dimensioned so that the skin depth of the ferromagnetic conductor limits the penetration depth of the majority of the flow of electrical current to the support member when the temperature is below the Curie temperature of the ferromagnetic conductor. Thus electrical conductor provides a majority of the electrically resistive heat output of the temperature limited heater at temperatures up to a temperature at or near the Curie temperature of ferromagnetic conductor . In certain embodiments the temperature limited heater depicted in is smaller for example an outside diameter of 3 cm 2.9 cm 2.5 cm or less than other temperature limited heaters that do not use electrical conductor to provide the majority of electrically resistive heat output. The temperature limited heater depicted in may be smaller because ferromagnetic conductor is thin as compared to the size of the ferromagnetic conductor needed for a temperature limited heater in which the majority of the resistive heat output is provided by the ferromagnetic conductor.

In some embodiments the support member and the corrosion resistant member are different members in the temperature limited heater. depict embodiments of temperature limited heaters in which the jacket provides a majority of the heat output below the Curie temperature of the ferromagnetic conductor. In these embodiments electrical conductor is jacket . Electrical conductor ferromagnetic conductor support member and core in or inner conductor in are dimensioned so that the skin depth of the ferromagnetic conductor limits the penetration depth of the majority of the flow of electrical current to the thickness of the jacket. In certain embodiments electrical conductor is a material that is corrosion resistant and provides electrically resistive heat output below the Curie temperature of ferromagnetic conductor . For example electrical conductor is 825 stainless steel or 347H stainless steel. In some embodiments electrical conductor has a small thickness for example on the order of 0.5 mm .

In core is highly electrically conductive material such as copper or aluminum. Support member is 347H stainless steel or another material with good mechanical strength at or near the Curie temperature of ferromagnetic conductor .

In support member is the core of the temperature limited heater and is 347H stainless steel or another material with good mechanical strength at or near the Curie temperature of ferromagnetic conductor . Inner conductor is highly electrically conductive material such as copper or aluminum.

In certain embodiments the materials and design of the temperature limited heater are chosen to allow use of the heater at high temperatures for example above 850 C. . depicts a high temperature embodiment of the temperature limited heater. The heater depicted in operates as a conductor in conduit heater with the majority of heat being generated in conduit . The conductor in conduit heater may provide a higher heat output because the majority of heat is generated in conduit rather than conductor . Having the heat generated in conduit reduces heat losses associated with transferring heat between the conduit and conductor .

Core and conductive layer are copper. In some embodiments core and conductive layer are nickel if the operating temperatures is to be near or above the melting point of copper. Support members are electrically conductive materials with good mechanical strength at high temperatures. Materials for support members that withstand at least a maximum temperature of about 870 C. may be but are not limited to MO RE alloys Duraloy Technologies Inc. Scottdale Pa. U.S.A. CF8C Metaltek Intl. Waukesha Wis. U.S.A. or Inconel 617 alloy. Materials for support members that withstand at least a maximum temperature of about 980 C. include but are not limited to Incoloy Alloy MA 956. Support member in conduit provides mechanical support for the conduit. Support member in conductor provides mechanical support for core .

Electrical conductor is a thin corrosion resistant material. In certain embodiments electrical conductor is 347H 617 625 or 800H stainless steel. Ferromagnetic conductor is a high Curie temperature ferromagnetic material such as iron cobalt alloy for example a 15 by weight cobalt iron cobalt alloy .

In certain embodiments electrical conductor provides the majority of heat output of the temperature limited heater at temperatures up to a temperature at or near the Curie temperature of ferromagnetic conductor . Conductive layer increases the turndown ratio of the temperature limited heater.

For long vertical temperature limited heaters for example heaters at least 300 m at least 500 m or at least 1 km in length the hanging stress becomes important in the selection of materials for the temperature limited heater. Without the proper selection of material the support member may not have sufficient mechanical strength for example creep rupture strength to support the weight of the temperature limited heater at the operating temperatures of the heater. depicts hanging stress ksi kilopounds per square inch versus outside diameter in. for the temperature limited heater shown in with 347H as the support member. The hanging stress was assessed with the support member outside a 0.5 copper core and a 0.75 outside diameter carbon steel ferromagnetic conductor. This assessment assumes the support member bears the entire load of the heater and that the heater length is 1000 ft. about 305 m . As shown in increasing the thickness of the support member decreases the hanging stress on the support member. Decreasing the hanging stress on the support member allows the temperature limited heater to operate at higher temperatures.

In certain embodiments materials for the support member are varied to increase the maximum allowable hanging stress at operating temperatures of the temperature limited heater and thus increase the maximum operating temperature of the temperature limited heater. Altering the materials of the support member affects the heat output of the temperature limited heater below the Curie temperature because changing the materials changes the resistance versus temperature profile of the support member. In certain embodiments the support member is made of more than one material along the length of the heater so that the temperature limited heater maintains desired operating properties for example resistance versus temperature profile below the Curie temperature as much as possible while providing sufficient mechanical properties to support the heater.

In some embodiments a transition section is used between sections of the heater. For example if one or more portions of the heater have varying Curie temperatures a transition section may be used between portions to provide strength that compensates for the differences in temperatures in the portions. depicts another example of an embodiment of a temperature limited heater able to provide desired heat output and mechanical strength. The support member in heater portion is 347H stainless steel. The support member in heater portion is NF709. The support member in heater portion is 347H. Portion has a length of 550 ft. and a Curie temperature of 843 C. portion has a length of 250 ft. and a Curie temperature of 843 C. and portion has a length of 180 ft. and a Curie temperature of 770 C. Transition section has a length of 20 ft. a Curie temperature of 770 C. and the support member is NF709.

The materials of the support member along the length of the temperature limited heater may be varied to achieve a variety of desired operating properties. The choice of the materials of the temperature limited heater is adjusted depending on a desired use of the temperature limited heater. TABLE 1 lists examples of materials that may be used for the support member. The table provides the hanging stresses of the support members and the maximum operating temperatures of the temperature limited heaters for several different outside diameters OD of the support member. The core diameter and the outside diameter of the iron ferromagnetic conductor in each case are 0.5 and 0.765 respectively.

In certain embodiments one or more portions of the temperature limited heater have varying outside diameters and or materials to provide desired properties for the heater. depict examples of embodiments for temperature limited heaters that vary the diameter and or materials of the support member along the length of the heaters to provide desired operating properties and sufficient mechanical properties for example creep rupture strength properties for operating temperatures up to about 834 C. for 30 000 hrs. heater lengths of 850 ft a copper core diameter of 0.5 and an iron cobalt 6 by weight cobalt ferromagnetic conductor outside diameter of 0.75 . In portion is 347H stainless steel with a length of 300 ft and an outside diameter of 1.15 . Portion is NF709 with a length of 400 ft and an outside diameter of 1.15 . Portion is NF709 with a length of 150 ft and an outside diameter of 1.25 . In portion is 347H stainless steel with a length of 300 ft and an outside diameter of 1.15 . Portion is 347H stainless steel with a length of 100 ft and an outside diameter of 1.20 . Portion is NF709 with a length of 350 ft and an outside diameter of 1.20 . Portion is NF709 with a length of 100 ft and an outside diameter of 1.25 .

In certain embodiments one or more portions of the temperature limited heater have varying dimensions and or varying materials to provide different power outputs along the length of the heater. More or less power output may be provided by varying the selected temperature for example the Curie temperature of the temperature limited heater by using different ferromagnetic materials along its length and or by varying the electrical resistance of the heater by using different dimensions in the heat generating member along the length of the heater. Different power outputs along the length of the temperature limited heater may be needed to compensate for different thermal properties in the formation adjacent to the heater. For example an oil shale formation may have different water filled porosities dawsonite compositions and or nahcolite compositions at different depths in the formation. Portions of the formation with higher water filled porosities higher dawsonite compositions and or higher nahcolite compositions may need more power input than portions with lower water filled porosities lower dawsonite compositions and or lower nahcolite compositions to achieve a similar heating rate. Power output may be varied along the length of the heater so that the portions of the formation with different properties such as water filled porosities dawsonite compositions and or nahcolite compositions are heated at approximately the same heating rate.

In certain embodiments portions of the temperature limited heater have different selected self limiting temperatures for example Curie temperatures materials and or dimensions to compensate for varying thermal properties of the formation along the length of the heater. For example Curie temperatures support member materials and or dimensions of the portions of the heaters depicted in may be varied to provide varying power outputs and or operating temperatures along the length of the heater.

As one example in an embodiment of the temperature limited heater depicted in portion may be used to heat portions of the formation that on average have higher water filled porosities dawsonite compositions and or nahcolite compositions than portions of the formation heated by portion . Portion may provide less power output than portion to compensate for the differing thermal properties of the different portions of the formation so that the entire formation is heated at an approximately constant heating rate. Portion may require less power output because for example portion is used to heat portions of the formation with low water filled porosities and or little or no dawsonite. In one embodiment portion has a Curie temperature of 770 C. pure iron and portion has a Curie temperature of 843 C. iron with added cobalt . Such an embodiment may provide more power output from portion so that the temperature lag between the two portions is reduced. Adjusting the Curie temperature of portions of the heater adjusts the selected temperature at which the heater self limits. In some embodiments the dimensions of portion are adjusted to further reduce the temperature lag so that the formation is heated at an approximately constant heating rate throughout the formation. Dimensions of the heater may be adjusted to adjust the heating rate of one or more portions of the heater. For example the thickness of an outer conductor in portion may be increased relative to the ferromagnetic member and or the core of the heater so that the portion has a higher electrical resistance and the portion provides a higher power output below the Curie temperature of the portion.

Reducing the temperature lag between different portions of the formation may reduce the overall time needed to bring the formation to a desired temperature. Reducing the time needed to bring the formation to the desired temperature reduces heating costs and produces desirable production fluids more quickly.

Temperature limited heaters with varying Curie temperatures may also have varying support member materials to provide mechanical strength for the heater for example to compensate for hanging stress of the heater and or provide sufficient creep rupture strength properties . For example in the embodiment of the temperature limited heater depicted in portions and have a Curie temperature of 843 C. Portion has a support member made of 347H stainless steel. Portion has a support member made of NF709. Portion has a Curie temperature of 770 C. and a support member made of 347H stainless steel. Transition section has a Curie temperature of 770 C. and a support member made of NF709. Transition section may be short in length compared to portions and . Transition section may be placed between portions and to compensate for the temperature and material differences between the portions. For example transition section may be used to compensate for differences in creep properties between portions and .

Such a substantially vertical temperature limited heater may have less expensive lower strength materials in portion because of the lower Curie temperature in this portion of the heater. For example 347H stainless steel may be used for the support member because of the lower maximum operating temperature of portion as compared to portion . Portion may require more expensive higher strength material because of the higher operating temperature of portion due to the higher Curie temperature in this portion.

In some embodiments a relatively thin conductive layer is used to provide the majority of the electrically resistive heat output of the temperature limited heater at temperatures up to a temperature at or near the Curie temperature of the ferromagnetic conductor. Such a temperature limited heater may be used as the heating member in an insulated conductor heater. The heating member of the insulated conductor heater may be located inside a sheath with an insulation layer between the sheath and the heating member.

Inner conductor is a relatively thin conductive layer of non ferromagnetic material with a higher electrical conductivity than ferromagnetic conductor . In certain embodiments inner conductor is copper. Inner conductor may be a copper alloy. Copper alloys typically have a flatter resistance versus temperature profile than pure copper. A flatter resistance versus temperature profile may provide less variation in the heat output as a function of temperature up to the Curie temperature. In some embodiments inner conductor is copper with 6 by weight nickel for example CuNi6 or LOHM . In some embodiments inner conductor is CuNi10Fe1Mn alloy. Below the Curie temperature of ferromagnetic conductor the magnetic properties of the ferromagnetic conductor confine the majority of the flow of electrical current to inner conductor . Thus inner conductor provides the majority of the resistive heat output of insulated conductor below the Curie temperature.

In certain embodiments inner conductor is dimensioned along with core and ferromagnetic conductor so that the inner conductor provides a desired amount of heat output and a desired turndown ratio. For example inner conductor may have a cross sectional area that is around 2 or 3 times less than the cross sectional area of core . Typically inner conductor has to have a relatively small cross sectional area to provide a desired heat output if the inner conductor is copper or copper alloy. In an embodiment with copper inner conductor core has a diameter of 0.66 cm ferromagnetic conductor has an outside diameter of 0.91 cm inner conductor has an outside diameter of 1.03 cm electrical insulator has an outside diameter of 1.53 cm and jacket has an outside diameter of 1.79 cm. In an embodiment with a CuNi6 inner conductor core has a diameter of 0.66 cm ferromagnetic conductor has an outside diameter of 0.91 cm inner conductor has an outside diameter of 1.12 cm electrical insulator has an outside diameter of 1.63 cm and jacket has an outside diameter of 1.88 cm. Such insulated conductors are typically smaller and cheaper to manufacture than insulated conductors that do not use the thin inner conductor to provide the majority of heat output below the Curie temperature.

Electrical insulator may be magnesium oxide aluminum oxide silicon dioxide beryllium oxide boron nitride silicon nitride or combinations thereof. In certain embodiments electrical insulator is a compacted powder of magnesium oxide. In some embodiments electrical insulator includes beads of silicon nitride.

In certain embodiments a small layer of material is placed between electrical insulator and inner conductor to inhibit copper from migrating into the electrical insulator at higher temperatures. For example a small layer of nickel for example about 0.5 mm of nickel may be placed between electrical insulator and inner conductor .

Jacket is made of a corrosion resistant material such as but not limited to 347 stainless steel 347H stainless steel 446 stainless steel or 825 stainless steel. In some embodiments jacket provides some mechanical strength for insulated conductor at or above the Curie temperature of ferromagnetic conductor . In certain embodiments jacket is not used to conduct electrical current.

In certain embodiments of temperature limited heaters three temperature limited heaters are coupled together in a three phase wye configuration. Coupling three temperature limited heaters together in the three phase wye configuration lowers the current in each of the individual temperature limited heaters because the current is split between the three individual heaters. Lowering the current in each individual temperature limited heater allows each heater to have a small diameter. The lower currents allow for higher relative magnetic permeabilities in each of the individual temperature limited heaters and thus higher turndown ratios. In addition there may be no return current needed for each of the individual temperature limited heaters. Thus the turndown ratio remains higher for each of the individual temperature limited heaters than if each temperature limited heater had its own return current path.

In the three phase wye configuration individual temperature limited heaters may be coupled together by shorting the sheaths jackets or canisters of each of the individual temperature limited heaters to the electrically conductive sections the conductors providing heat at their terminating ends for example the ends of the heaters at the bottom of a heater wellbore . In some embodiments the sheaths jackets canisters and or electrically conductive sections are coupled to a support member that supports the temperature limited heaters in the wellbore.

In insulated conductors are coiled on coiled tubing rigs . As insulated conductors are uncoiled from rigs the insulated conductors are coupled to support member . In certain embodiments insulated conductors are simultaneously uncoiled and or simultaneously coupled to support member . Insulated conductors may be coupled to support member using metal for example 304 stainless steel or Inconel alloys straps . In some embodiments insulated conductors are coupled to support member using other types of fasteners such as buckles wire holders or snaps. Support member along with insulated conductors are installed into opening . In some embodiments insulated conductors are coupled together without the use of a support member. For example one or more straps may be used to couple insulated conductors together.

Insulated conductors may be electrically coupled to each other at a lower end of the insulated conductors. In a three phase wye configuration insulated conductors operate without a current return path. In certain embodiments insulated conductors are electrically coupled to each other in contactor section . In section sheaths jackets canisters and or electrically conductive sections are electrically coupled to each other and or to support member so that insulated conductors are electrically coupled in the section.

In certain embodiments the sheaths of insulated conductors are shorted to the conductors of the insulated conductors. depicts an embodiment of insulated conductor with the sheath shorted to the conductors. Sheath is electrically coupled to core ferromagnetic conductor and inner conductor using termination . Termination may be a metal strip or a metal plate at the lower end of insulated conductor . For example termination may be a copper plate coupled to sheath core ferromagnetic conductor and inner conductor so that they are shorted together. In some embodiments termination is welded or brazed to sheath core ferromagnetic conductor and inner conductor .

The sheaths of individual insulated conductors may be shorted together to electrically couple the conductors of the insulated conductors. In some embodiments the sheaths may be shorted together because the sheaths are in physical contact with each other. For example the sheaths may be in physical contact if the sheaths are strapped together by straps . In some embodiments the lower ends of the sheaths are physically coupled for example welded at the surface of opening before insulated conductors are installed into the opening.

In some embodiments a long temperature limited heater for example a temperature limited heater in which the support member provides a majority of the heat output below the Curie temperature of the ferromagnetic conductor is formed from several sections of heater. The sections of heater may be coupled using a welding process. depicts an embodiment for coupling together sections of a long temperature limited heater. Ends of ferromagnetic conductors and ends of electrical conductors support members are beveled to facilitate coupling the sections of the heater. Core has recesses to allow core coupling material to be placed inside the abutted ends of the heater. Core coupling material may be a pin or dowel that fits tightly in the recesses of cores . Core coupling material may be made out of the same material as cores or a material suitable for coupling the cores together. Core coupling material allows the heaters to be coupled together without welding cores together. Cores are coupled together as a pin or box joint.

Beveled ends of ferromagnetic conductors and electrical conductors may be coupled together with coupling material . In certain embodiments ends of ferromagnetic conductors and electrical conductors are welded for example orbital welded together. Coupling material may be 625 stainless steel or any other suitable non ferromagnetic material for welding together ferromagnetic conductors and or electrical conductors . Using beveled ends when coupling together sections of the heater may produce a reliable and durable coupling between the sections of the heater.

During heating with the temperature limited heater core coupling material may expand more radially than ferromagnetic conductors electrical conductors and or coupling material . The greater expansion of core coupling material maintains good electrical contact with the core coupling material. At the coupling junction of the heater electricity flows through core coupling material rather than coupling material . This flow of electricity inhibits heat generation at the coupling junction so that the junction remains at lower temperatures than other portions of the heater during application of electrical current to the heater. The corrosion resistance and strength of the coupling junction is increased by maintaining the junction at lower temperatures.

In certain embodiments the junction may be enclosed in a shield during orbital welding to ensure reliability of the weld. If the junction is not enclosed disturbance of the inert gas caused by wind humidity or other conditions may cause oxidation and or porosity of the weld. Without a shield a first portion of the weld was formed and allowed to cool. A grinder would be used to remove the oxide layer. The process would be repeated until the weld was complete. Enclosing the junction in the shield with an inert gas allows the weld to be formed with no oxidation thus allowing the weld to be formed in one pass with no need for grinding. Enclosing the junction increases the safety of forming the weld because the arc of the orbital welder is enclosed in the shield during welding. Enclosing the junction in the shield may reduce the time needed to form the weld. Without a shield producing each weld may take 30 minutes or more. With the shield each weld may take 10 minutes or less.

Hinged door may be closed. The orbital welder may be used to weld the lower conductor to the upper conductor. Progress of the welding operation may be monitored through viewing windows . When the weld is complete shield may be supported and first clamp member may be unfastened from second clamp member . One or both inserts may be removed or partially removed from lower plate and upper plate to facilitate lowering of the conductor. The conductor may be lowered in the wellbore until the end of the conductor is located at a desired position in shield . Shield may be secured to the conductor with first clamp member and second clamp member . Another conductor may be positioned in the shield. Inserts may be positioned in upper and lower plates hinged door is closed and the orbital welder is used to weld the conductors together. The process may be repeated until a desired length of conductor is formed.

The shield may be used to weld joints of pipe over an opening in the hydrocarbon containing formation. Hydrocarbon vapors from the formation may create an explosive atmosphere in the shield even though the inert gas supplied to the shield inhibits the formation of dangerous concentrations of hydrocarbons in the shield. A control circuit may be coupled to a power supply for the orbital welder to stop power to the orbital welder to shut off the arc forming the weld if the hydrocarbon level in the shield rises above a selected concentration. depicts a schematic representation of an embodiment of a shut off circuit for orbital welding machine . An inert gas such as argon may enter shield through inlet . Gas may exit shield through purge . Power supply supplies electricity to orbital welding machine through lines . Switch may be located in line to orbital welding machine . Switch may be electrically coupled to hydrocarbon monitor . Hydrocarbon monitor may detect the hydrocarbon concentration in shield . If the hydrocarbon concentration in shield becomes too high for example over 25 of a lower explosion limit concentration hydrocarbon monitor may open switch . When switch is open power to orbital welder is interrupted and the arc formed by the orbital welder ends.

In some embodiments the temperature limited heater is used to achieve lower temperature heating for example for heating fluids in a production well heating a surface pipeline or reducing the viscosity of fluids in a wellbore or near wellbore region . Varying the ferromagnetic materials of the temperature limited heater allows for lower temperature heating. In some embodiments the ferromagnetic conductor is made of material with a lower Curie temperature than that of 446 stainless steel. For example the ferromagnetic conductor may be an alloy of iron and nickel. The alloy may have between 30 by weight and 42 by weight nickel with the rest being iron. In one embodiment the alloy is Invar 36. Invar 36 is 36 by weight nickel in iron and has a Curie temperature of 277 C. In some embodiments an alloy is a three component alloy with for example chromium nickel and iron. For example an alloy may have 6 by weight chromium 42 by weight nickel and 52 by weight iron. A 2.5 cm diameter rod of Invar 36 has a turndown ratio of approximately 2 to 1 at the Curie temperature. Placing the Invar 36 alloy over a copper core may allow for a smaller rod diameter. A copper core may result in a high turndown ratio. The insulator in lower temperature heater embodiments may be made of a high performance polymer insulator such as PFA or PEEK when used with alloys with a Curie temperature that is below the melting point or softening point of the polymer insulator.

In certain embodiments a conductor in conduit temperature limited heater is used in lower temperature applications by using lower Curie temperature ferromagnetic materials. For example a lower Curie temperature ferromagnetic material may be used for heating inside sucker pump rods. Heating sucker pump rods may be useful to lower the viscosity of fluids in the sucker pump or rod and or to maintain a lower viscosity of fluids in the sucker pump rod. Lowering the viscosity of the oil may inhibit sticking of a pump used to pump the fluids. Fluids in the sucker pump rod may be heated up to temperatures less than about 250 C. or less than about 300 C. Temperatures need to be maintained below these values to inhibit coking of hydrocarbon fluids in the sucker pump system.

Conductive section electrically couples inner conductor to outer conductor and or jacket . In some embodiments jacket touches or electrically contacts conductive layer for example if the heater is placed in a horizontal configuration . If jacket is a ferromagnetic metal such as carbon steel with a Curie temperature above the Curie temperature of outer conductor current will propagate only on the inside of the jacket. Thus the outside of the jacket remains electrically uncharged during operation. In some embodiments jacket is drawn down for example swaged down in a die onto conductive layer so that a tight fit is made between the jacket and the conductive layer. The heater may be spooled as coiled tubing for insertion into a wellbore. In other embodiments an annular space is present between conductive layer and jacket as depicted in .
