Repository: api-evangelist/patents-2006

# patents-2006
This is the patent store for 2006.

File: _posts/2006-01-06-insitu-mask-removal-in-selective-area-epitaxy-using-metal-organic-chemical-vapor-deposition.markdown
---

title: In-situ mask removal in selective area epitaxy using metal organic chemical vapor deposition
abstract: A method for removing a mask in a selective area epitaxy process is provided. The method includes forming a first layer on a substrate and oxidizing the first layer. A patterned photoresist can be formed on the oxidized first layer. A portion of the oxidized first layer can then be removed using a wet chemical etch to form a mask. After removing the patterned photoresist a second layer can be epitaxially grown in a metal organic chemical vapor deposition (MOCVD) chamber or a chemical beam epitaxy (CBE) chamber on a portion of the first layer exposed by the mask. The mask can then be removed the mask in the MOCVD/MBE chamber. The disclosed in-situ mask removal method minimizes both the atmospheric exposure of a growth surface and the number of sample transfers.
url: http://patft.uspto.gov/netacgi/nph-Parser?Sect1=PTO2&Sect2=HITOFF&p=1&u=%2Fnetahtml%2FPTO%2Fsearch-adv.htm&r=1&f=G&l=50&d=PALL&S1=07288423&OS=07288423&RS=07288423
owner: STC.UNM
number: 07288423
owner_city: Albuquerque
owner_country: US
publication_date: 20060106
---
This application claims priority from U.S. Provisional Patent Application Ser. No. 60 641 735 filed Jan. 7 2005 which is hereby incorporated by reference in its entirety.

This invention was developed under Contract F49620 03 1 0133 between the University of New Mexico and the AFSOR and Contract MDA972 00 1 0024 between the University of New Mexico and DARPA Clemson. The U.S. Government may have certain rights to this invention.

The present invention relates to selective area epitaxy and more particularly to a method for in situ mask removal for use in selective area epitaxy.

Selective area epitaxy SAE has been used in the fabrication of advanced devices and circuits including for example edge emitting lasers buried heterostructure lasers patterned nanostructures and integrated optoelectronic devices. In an SAE process a dielectric mask defines window areas on a substrate. Using chemical beam epitaxy CBE or metalorganic chemical vapor deposition MOCVD eptaxial growth is then confined to those window areas.

Problems arise however because common dielectric mask materials such as SiOor SiNrequire an ex situ hydrofluoric acid etch for removal. Moreover processing schemes typically involve several sample transfer steps to accommodate oxide layer deposition and patterning outside of the growth chamber a SAE in the growth chamber followed by mask removal outside of the growth chamber and finally an overgrowth process. Each exposure of the growth surface to atmosphere can result in contamination that leads to surface degradation traps and nonradiative recombination centers.

Thus there is a need to overcome these and other problems of the prior art to provide a method to remove a mask material using an in situ etch step that minimizes both the atmospheric exposure of a growth surface and the number of sample transfers.

In accordance various embodiments a method for forming a semiconductor device is provided. The method can include forming an AlOlayer on a first layer and patterning the AlOlayer by forming a first region and a second region wherein a thickness of the second region is greater than a thickness of the first region. The method can further include placing the patterned AlOlayer disposed on the first layer in a growth chamber and then removing the first region of the AlOlayer to expose a first portion of the first layer. A second layer can be epitaxially grown on the exposed first portion of the first layer and the second region of the AlOlayer can be removed to expose a second portion of the first layer within the growth chamber.

In accordance various other embodiments another method for removing a mask in a selective area epitaxy process is provided. The method can include forming a first layer on a substrate and then forming an AlOlayer on the first layer. The AlOlayer can be patterned by forming a first region and a second region wherein a thickness of the second region is greater than a thickness of the first region. The patterned AlOlayer disposed on the first layer can be placed in a growth chamber and a mask can be formed by exposing the patterned AlOlayer to a hydrogen flow at about 900 C. wherein the hydrogen flow removes the first region of the AlOlayer to expose a first portion of the first layer. A second layer can be epitaxially grown on the exposed first portion of the first layer and the mask can be removed to expose a second portion of the first layer by introducing into the growth chamber an etchant comprising HCl in a hydrogen carrier gas.

In accordance various embodiments a semiconductor device is provided. The semiconductor device can be formed by a method including forming an AlOlayer on a first layer and patterning the AlOlayer by forming a first region and a second region wherein a thickness of the second region is greater than a thickness of the first region. The patterned AlOlayer disposed on the first layer can be placed in a growth chamber and a dielectric mask can be formed by removing the first region of the AlOlayer to expose a first portion of the first layer. A second layer can be epitaxially grown on the exposed first portion of the first layer. The second region of the AlOlayer can be removed to expose a second portion of the first layer using an in situ etch.

It is to be understood that both the foregoing general description and the following detailed description are exemplary and explanatory only and are not restrictive of the invention as claimed.

The accompanying drawings which are incorporated in and constitute a part of this specification illustrate an embodiment of the invention and together with the description serve to explain the principles of the invention.

Reference will now be made in detail to exemplary embodiments of the invention examples of which are illustrated in the accompanying drawings. Wherever possible the same reference numbers will be used throughout the drawings to refer to the same or like parts.

Notwithstanding that the numerical ranges and parameters setting forth the broad scope of the invention are approximations the numerical values set forth in the specific examples are reported as precisely as possible. Any numerical value however inherently contains certain errors necessarily resulting from the standard deviation found in their respective testing measurements. Moreover all ranges disclosed herein are to be understood to encompass any and all sub ranges subsumed therein. For example a range of less than 10 can include any and all sub ranges between and including the minimum value of zero and the maximum value of 10 that is any and all sub ranges having a minimum value of equal to or greater than zero and a maximum value of equal to or less than 10 e.g. 1 to 5.

According to various embodiments of the present teachings depicted in an SAE process is provided that includes a dielectric mask that can be removed using an in situ etch. As used herein the term in situ refers to a process step or process steps within the growth chamber of for example a CBE or MOCVD device. In particular the present teachings disclose exemplary growth and processing sequences that can be used to form and remove an AlOmask including formation of a very high quality AlOmask atomically smooth GaAs InGaAs SAE in situ mask removal and GaAs overgrowth.

Referring to a method for forming a semiconductor device is provided. At a first layer can be formed on a substrate. As shown in a substrate can be for example a GaAs oriented substrate. Substrate can be deoxidized and a first layer can be formed on substrate . In various embodiments first layer can be a buffer layer comprising GaAs.

At a dielectric layer such as an AlOlayer can be formed on the first layer. Referring again to an AlOlayer can be formed on first layer . According to various embodiments AlOlayer can be formed by first forming an AlGaAs layer on first layer and oxidizing the AlGaAs layer. The AlGaAs can be converted to AlOin a standard oxidation furnace at for example 425 C.

At a photoresist layer can be deposited on the AlOlayer and patterned using photolithographic methods know to one of ordinary skill in the art. As shown in a patterned photoresist layer can be formed on AlOlayer . Then at the AlOlayer can be patterned for example by a wet chemical etch of undiluted HCl. shows patterned AlOlayer formed by etching AlOlayer . Patterned AlOlayer can include one or more first regions and one or more second region . Second regions can be protected from etching by patterned photoresist while first regions can be formed by etching away AlOsuch that a thickness of second regions is greater than a thickness of first regions . After etching patterned photoresist can then be removed. Because etching removes only a part of the AlOin first regions the growth surface can be completely protected from atmospheric exposure e.g. exposure to Oor HO during subsequent transfer from for example a clean room to a MOCVD chamber. Thus according to various embodiments steps to can be performed in a clean room.

Patterned AlOlayer disposed on first layer can then be placed into a chamber also referred to herein as a reactor such as for example a CBE chamber or MOCVD chamber at . Referring to the first regions of AlOlayer can be removed to form a mask that exposes portions of first layer . According to various embodiments first regions can be removed by exposure to a hydrogen flow at a temperature of about 900 C. This exposure can also remove carbon residual oxygen and other contamination from the exposed surface of first layer .

At selective area epitaxy can then be performed. shows growth of a second layer on the exposed portion of first layer . Second layer can be grown by for example CBE or MOCVD. In various embodiments second layer can comprise GaAs. Because a slow growth rate along with a low V III ratio can prevent is landing on the remaining AlOmask of region growth rates of second layer can be less than about 7 sec. The V III ratio refers to the relative flow of the periodic table column V species to the column III species in the reactor. According to various embodiments a thickness of second layer can be about 600 nm.

After selective area epitaxial growth of second layer second regions forming the mask can be removed in situ using for example HCl in a hydrogen carrier gas at . In preparation for mask removal the reactor temperature can be reduced and stabilized at about 300 C. under AsHoverpressure. In various embodiments an HCl flow rate of about 250 sccm sec can provide an etch rate of about 1.6 sec at about 300 C. While not intending to be limited to any one theory it is believed that the mask removal by HCl gas can be explained by the following equation AlO 6HCl 2AlCl HO 1 

At the chamber temperature can be increased to about 600 C. in preparation for an overgrowth process. As shown in a third layer can be formed. Third layer can comprise for example GaAs formed using gas flows similar to the SAE step of . In various embodiments third layer can have a thickness of 100 nm or more.

An exemplary process for in situ removal of a dielectric mask in an SAE process will now be provided. A GaAs substrate was deoxidized at about 900 C. for 5 minutes under a hydrogen flow during to remove carbon residual oxygen and other contamination from the substrate surface. A first layer comprising GaAs was then grown on the first layer. A 300 thick AlGaAs layer was then formed on the GaAs first layer and a thin GaAs cap layer was formed on the AlGaAs layer. In a clean room the GaAs cap layer was removed using NHOH HO HO 1 1 400 to expose the AlGaAs surface for oxidation. An AlOoxide layer was formed by wet thermal oxidation of the AlGaAs layer. While the oxidation process and mask patterning can be performed in the clean room the growth surface can be completely protected because the mask can be removed in the MOCVD or CBE chamber during subsequent processing.

The oxide layer was then patterned using a standard photolithographic technique to form 10 m photoresist stripes on a 20 m pitch. A wet chemical etch of undiluted HCl was used to remove the exposed oxide. As shown in the wet etch process can partially remove the oxide layer in region thus protecting the growth surface of first layer from atmospheric exposure. The photoresist was then removed and the sample was loaded into the MOCVD system

Prior to SAE the AlO patterned GaAs sample was treated at 900 C. for 5 minutes under a hydrogen flow to form a mask. The mask was formed by removing regions of the oxide layer and exposing the surface of the GaAs first layer. Growth of the second layer comprising GaAs on the exposed portions of the GaAs first layer was accomplished using a AsHflow rate 15 sccm sec Trimethylgallium TMG flow rate 2.1 sccm sec. V III ratio 7.5 and a growth rate 4 sec. The SAE process resulted in a 600 nm GaAs second layer grown on the surface of the GaAs first layer.

Scanning electron microscope examination of the edge of the GaAs stripe oxide mask interface confirmed a highly selective growth in the open mask regions with no evidence of GaAs islanding or growth on the AlOsurface. The second layer comprising GaAs had an RMS roughness of about 0.0246 nm. The mask surface had an RMS roughness of about 3.157 nm. The oxide surface had a size and density of about 20 50 nm and about 3 10cm respectively.

After the SAE step the oxide mask was removed in situ using HCl in a Hcarrier gas. The reactor temperature was reduced and stabilized at 300 C. under AsHoverpressure. The arsine valve was closed and the valved HCl line was opened. An HCl flow rate of 250 sccm sec provided an etch rate 1.6 sec at this temperature.

While the GaAs layer of Region was slightly roughened by the etch it was still atomically flat with an RMS roughness of about 0.0968 nm. The GaAs surface previously covered with the oxide mask region had an RMS roughness of 1.4908 nm. While the source of the surface roughening is unclear it may result from the oxide GaAs interface at the time of oxidation and it may be due to a slight etch of the GaAs during the oxide removal process.

The in situ etch process was also characterized as a function of temperature. According to various embodiments both the etch rate and the surface of the GaAs first layer under the mask can be significantly improved if the in situ etch is performed at higher temperatures. This trend is likely due to the increased molecular decomposition of HCl at T 550 C. The entire oxide mask about 300 can be completely removed in 10 seconds at 550 C. compared to the 500 seconds required at 300 C.

After the in situ etch step the chamber temperature was increased to 600 C. in preparation for the overgrowth process. The GaAs overgrowth to form the third layer about 100 nm used gas flows similar to the SAE step.

In various other embodiments the in situ mask removal process can be used in the growth of buried nanopatterned heterostructures such as for example growth of a buried single InGaAs 120 quantum wells QW . The QW can be grown under the conditions described above and emit RTPL at 1.075 m. The in situ etch process at 300 C. does not significantly affect the optical properties of the capped active region. The etch process at 300 C. can also be quite selective in that 30 nm of oxide can be removed from regions without significantly affecting the 20 nm GaAs cap layer in region .

According to various embodiments this exemplary processes can be used to fabricate any structure that requires selective epitaxial deposition on a substrate including but not limited to semiconductor lasers semiconductor detectors and structures involving patterned quantum dot deposition.

While the invention has been illustrated with respect to one or more implementations alterations and or modifications can be made to the illustrated examples without departing from the spirit and scope of the appended claims. In addition while a particular feature of the invention may have been disclosed with respect to only one of several implementations such feature may be combined with one or more other features of the other implementations as may be desired and advantageous for any given or particular function. Furthermore to the extent that the terms including includes having has with or variants thereof are used in either the detailed description and the claims such terms are intended to be inclusive in a manner similar to the term comprising. 

Other embodiments of the invention will be apparent to those skilled in the art from consideration of the specification and practice of the invention disclosed herein. It is intended that the specification and examples be considered as exemplary only with a true scope and spirit of the invention being indicated by the following claims.

File: _posts/2006-01-06-quantum-dots-nucleation-layer-of-lattice-mismatched-epitaxy.markdown
---

title: Quantum dots nucleation layer of lattice mismatched epitaxy
abstract: Lattice mismatched epitaxy and methods for lattice mismatched epitaxy are provided. The method includes providing a growth substrate and forming a plurality of quantum dots, such as, for example, AlSb quantum dots, on the growth substrate. The method further includes forming a crystallographic nucleation layer by growth and coalescence of the plurality of quantum dots, wherein the nucleation layer is essentially free from vertically propagating defects. The method using quantum dots can be used to overcome the restraints of critical thickness in lattice mismatched epitaxy to allow effective integration of various existing substrate technologies with device technologies.
url: http://patft.uspto.gov/netacgi/nph-Parser?Sect1=PTO2&Sect2=HITOFF&p=1&u=%2Fnetahtml%2FPTO%2Fsearch-adv.htm&r=1&f=G&l=50&d=PALL&S1=07432175&OS=07432175&RS=07432175
owner: 
number: 07432175
owner_city: 
owner_country: 
publication_date: 20060106
---
This application claims priority from U.S. Provisional Patent Application Ser. No. 60 641 784 filed Jan. 7 2005 which is hereby incorporated by reference in its entirety.

This invention was developed under Contract F49620 03 01 0433 between the University of New Mexico and the AFSOR and Contract MDA972 00 1 0024 between the University of New Mexico and DARPA Clemson. The U.S. Government may have certain rights to this invention.

The present invention relates to the growth of defect free materials on dissimilar platforms and more particularly to the use of quantum dots to nucleate lattice mismatched epitaxy.

The growth of Group III V materials on silicon Si has been pursued for two decades to facilitate the monolithic integration of light emitters with existing Si device technology. One problem has been the formation of a high density of dislocations due to the lattice mismatch between Si and Group III V materials. Research efforts in the late 1980 s demonstrated room temperature GaAs AlGaAs lasers and even vertical cavity lasers grown on Si 100 . The device characteristics however were only marginal due to microcracks and a high dislocation density in the GaAs buffer.

Several growth methods were developed to improve the GaAs buffer the two most notable of which were a low As Ga ratio and in situ thermal cycling. More recently off axis substrates and low temperature growth techniques were invoked to nucleate GaAs growth on Si for InGaAs quantum dot QD based lasers. Problems arose however because the GaAs buffer was dominated by dark line defects that originated at the GaAs Si interface.

Thus there is a need for lattice mismatched epitaxy and methods for lattice mismatched epitaxy that provide defect free materials on dissimilar platforms.

In accordance with various embodiments a method for forming a semiconductor device is provided. The method can include providing a substrate and forming a plurality of quantum dots on the substrate. The method can also include forming a nucleation layer by growth and coalescence of the plurality of quantum dots wherein the nucleation layer has a threading dislocation density of less than about 5 10cm. A bulk layer can then be formed on the nucleation layer wherein a mismatch between a lattice parameter of the substrate and a lattice parameter of the bulk layer is more than about 6 .

In accordance with various embodiments a semiconductor device is provided. The semiconductor device can include a substrate and a nucleation layer disposed on the substrate and formed by coalescence of a plurality of quantum dots wherein the nucleation layer has a threading dislocation density of less than about 5 10cm. The semiconductor device can further include a bulk layer disposed on the nucleation layer wherein a mismatch between a lattice parameter of the substrate and a lattice parameter of the bulk layer more than about 6 .

In accordance with various embodiments an optoelectronic device is provided. The optoelectronic device can include a lattice mismatched epitaxy comprising a substrate and a nucleation layer formed by coalescence of a plurality of quantum dots wherein the nucleation layer has a threading dislocation density of less than about 5 10cmand wherein. The lattice mismatched epitaxy can further include a bulk layer disposed on the nucleation layer wherein a mismatch between a lattice parameter of the substrate and a lattice parameter of the bulk layer is more than about 10 .

Reference will now be made in detail to exemplary embodiments of the invention examples of which are illustrated in the accompanying drawings. Wherever possible the same reference numbers will be used throughout the drawings to refer to the same or like parts.

Notwithstanding that the numerical ranges and parameters setting forth the broad scope of the invention are approximations the numerical values set forth in the specific examples are reported as precisely as possible. Any numerical value however inherently contains certain errors necessarily resulting from the standard deviation found in their respective testing measurements. Moreover all ranges disclosed herein are to be understood to encompass any and all sub ranges subsumed therein. For example a range of less than 10 can include any and all sub ranges between and including the minimum value of zero and the maximum value of 10 that is any and all sub ranges having a minimum value of equal to or greater than zero and a maximum value of equal to or less than 10 e.g. 1 to 5.

As used herein the term quantum dot or QD refers to both tetragonally strained nanometer sized structures or islands as well as relaxed islands formed through an array of misfit dislocations at the growth interface.

Traditionally quantum dots QDs have only been used as an active region material due to their unique three dimensional confinement properties. According to various embodiments of the present teachings depicted in quantum dots such as for example AlSb QDs can be used to overcome the constraints of critical thickness in lattice mismatched epitaxy. This can allow effective integration of various existing substrate technologies with device technologies including but not limited to light emitting diodes detectors thermophotovoltaic cells solar cells and high frequency transistors. By using a nucleation layer of AlSb on Si for example semiconductor lasers can be grown on Si. This can open up devices to Si processing technologies that can enable integration of an entire driving circuit on a single chip. Such integration can for example allow manufacturers to adopt extremely cost effective and profitable measures in the packaging of lasers and related devices.

Referring to a semiconductor device including a lattice mismatched epitaxy is schematically depicted. Semiconductor device can include a first layer a nucleation layer disposed on first layer and a second layer disposed on nucleation layer .

First layer can be a substrate or epitaxial layer formed of for example Si. In various other embodiments first layer can be GaAs or Ge. Nucleation layer can be formed on first layer and can comprise at least one element from Groups III V. In various other embodiments quantum dot layer can comprise AlSb. Nucleation layer can be formed by coalescence and growth of a plurality of quantum dots. The thickness of nucleation layer can be about 3 to about 20 monolayers ML . Nucleation layer can further be essentially defect free having for example a threading dislocation density of less than about 5 10cm.

Second layer can be disposed on nucleation layer and formed by continued growth of nucleation layer . Second layer can comprise for example AlSb. According to various embodiments second layer can be a bulk layer having undulations. The undulations can increase the surface area of second layer and provide strain relief. Second layer can further contain misfit dislocations for example parallel to the 100 plane however these do not propagate vertically as threading or screw dislocations.

According to various other embodiments additional layers can be formed on the bulk layer such as for example a GaSb layer on an AlSb bulk layer and an InGaSb layer on the GaSb layer.

Exemplary methods for forming a lattice mismatched epitaxial layer system will now be described. Referring to a substrate or first layer comprising an epitaxial layer or a substrate can be provided. A plurality of QDs can then be formed on first layer . Formation of QDs can be by self assembly via molecular beam epitaxy MBE or other epitaxy processes such as for example chemical vapor deposition CVD techniques including metalorganic chemical vapor deposition MOCVD . Each of the plurality of QDs can be about 3 mono layers ML but may be as thick as about 20 MLs depending on the lattice mismatch.

Nucleation layer can then be formed on substrate by continued growth and coalescence of QDs . According to various embodiments about the first 20 MLs of nucleation layer can be crystallographic to allow formation of a subsequent layer that is both almost completely relaxed and free from vertically propagating defects.

Second or bulk layer can be formed on nucleation layer by continued growth. In contrast to the coalescence of QDs to form nucleation layer formation of bulk layer can be characterized by planar growth. While not intending to be bound by any particular theory it is believed that nucleation layer relieves most of the strain so that the relaxation is about 98 after about 3 ML. Relaxation can be determined by for example x ray diffraction analysis.

Specific examples of a lattice mismatched epitaxyial layer system and its method for formation will now be provided. It is to be understood that the disclosed examples are exemplary and are in no way intended to limit the scope of the invention.

A Si 100 substrate was rinsed in dilute hydrofluoric acid followed by de ionized water to remove surface oxide and passivate the Si surface with hydrogen atoms. The hydrogen atoms were removed by heating the substrate to about 500 C. in vacuum. A thermal cycle at 800 C. was used to ensure that any remnant of the oxide was removed. The removal of the hydrogen was then verified by reflection high energy electron diffraction RHEED . The substrate temperature was reduced and stabilized at about 500 C. followed by a five minute soak in an Sb over pressure.

A plurality of AlSb quantum dots were then formed by self assembly on the Si substrate using MBE. The AlSb quantum dots were grown at a substrate temperature of about 500 C. at a growth rate of 0.3 ML sec. and using a Al Sb ratio of about 1 10. After about 3 ML of deposition the QD density was about 10QD cm. QD height was about 1 3 nm and QD diameter was about 20 nm.

Continued deposition to about 18 ML caused the individual QDs to coalesce but remain crystallographic. Atomic force microscopy showed a crystallographic preference of the coalescence along the 110 direction. Continued deposition to about 54 ML showed continued coalescence towards planar growth.

After about 70 ML of AlSb growth on Si the surface undulations were about 10 nm wide and about 1 nm high. This is shown in the cross sectional HR TEM image of . The misfit dislocation density was about 10 cmat this point in the growth process. With continued growth 1 m the surface undulations merged became shallower and considerably broader until they were no longer be detected by TEM. Analysis by HR XRD using a combination of 004 and 115 scans of the AlSb layer 500 nm grown on Si indicated the relaxation of the AlSb to be 98 .

The exemplary lattice mismatched epitaxy can be used in the formation of optoelectronic devices such as for example semiconductor lasers light emitting diodes LEDs detectors thermophotovoltaic cells TVP solar cells and high frequency transistors on Si. For example in another exemplary embodiment a room temperature optically pumped InGaSb quantum well laser was grown on Si 100 substrate.

The Si 100 substrate was first hydrogen passivated in an HF etch as above. The hydrogen was removed by heating the substrate to about 500 C. in vacuum followed by heating to 800 C. to ensure removal of oxide. The substrate temperature was then stabilized to about 500 C. After a five minute soak in an Sb overpressure the structure was grown. The structure comprised a 100 AlSb nucleation layer and an AlSb 100 thick GaSb 100 thick 80 superlattice. The laser structure comprised an AlGaSb cladding 1.5 m thick and AlGaSb waveguide 0.5 m thick which sandwiched the active region. The active regions comprised three 130 InGaSb quantum wells separated by 200 AlGaSb barriers.

The nucleation layer was formed as above by first forming a plurality of AlSb quantum dots on the Si substrate using MBE. The AlSb quantum dots were grown at a growth rate of 0.3 ML sec. and using a Al Sb ratio of about 1 10. After about 3 ML of deposition the QD density was about 10QD cm. QD height was about 1 3 nm and QD diameter was about 20 nm. Transmission electron microscopy showed the absence of defects in the nucleation layer. While not intending to be bound by any particular theory it is believed that the defect free epitaxy was due to a combination of high strain energy and strong atomic bonds which produced the strain relieving crystal undulations in the AlSb grown on the Si substrate. It is believed that the periodic misfit dislocations at the Si AlSb interface established alternating regions of strain and relations causing the undulations. The undulations increased the surface area of the epimaterial and helped to accommodate the 13 lattice mismatch. Laser emission and spectrum characterization has been reported in vol. 41 No. 9 28 Apr. 2005 which is incorporated by reference herein in its entirety.

Although exemplary embodiments described herein used an Si growth substrate the QD nucleation layer may be utilized on any mismatched lattice epitaxial layer system including epitaxy within a structure not necessarily on a substrate.

According to various other embodiments a layer by layer planar growth mode can be accomplished without the QD layer but enabled by misfit dislocations. This growth mode does not require a nucleation layer but can be enabled and characterized by spontaneous formation of a 2 dimensional array of 90 misfit dislocations. A subsequent bulk layer can be grown immediately on the misfit array. In this embodiment growth conditions can enable 98 or more strain relief immediately following the misfit array formation for example within the first monolayer of mismatched epitaxy. Thus the minimum nucleation layer thickness can be for example a single atomic layer which contains the misfit array. This bufferless growth requiring no nucleation layer can enable very thin devices to be formed directly on mismatched substrates to enable thin Group III V devices on Si for example

Other embodiments of the invention will be apparent to those skilled in the art from consideration of the specification and practice of the invention disclosed herein. It is intended that the specification and examples be considered as exemplary only with a true scope and spirit of the invention being indicated by the following claims.

File: _posts/2006-01-12-ceramic-washcoat-for-catalyst-support.markdown
---

title: Ceramic wash-coat for catalyst support
abstract: A wash-coat () for use as a support for an active catalyst species () and a catalytic combustor component () incorporating such wash-coat. The wash-coat is a solid solution of alumina or alumina-based material (AlO-0-3 wt % LaO) and a further oxide exhibiting a coefficient of thermal expansion that is lower than that exhibited by alumina. The further oxide may be silicon dioxide (2-30 wt % SiO), zirconia silicate (2-30 wt % ZrSiO), neodymium oxide (0-4 wt %), titania (AlO-3-40% TiO) or alumina-based magnesium aluminate spinel (AlO-25 wt % MgO) in various embodiments. The active catalyst species may be palladium and a second metal in a concentration of 10-50% of the concentration of the palladium.
url: http://patft.uspto.gov/netacgi/nph-Parser?Sect1=PTO2&Sect2=HITOFF&p=1&u=%2Fnetahtml%2FPTO%2Fsearch-adv.htm&r=1&f=G&l=50&d=PALL&S1=08242045&OS=08242045&RS=08242045
owner: Siemens Energy, Inc.
number: 08242045
owner_city: Orlando
owner_country: US
publication_date: 20060112
---
This invention was made with United States Government support through Contract Number DE FC28 03NT41891 awarded by the Department of Energy and in accordance with the terms set forth in that contract the United States Government may have certain rights in the invention.

This invention relates generally to the field of ceramics and more particularly to ceramic catalyst supports for use in combustors of gas turbine engines.

Catalytic combustion presents a viable alternative to conventional flame combustion for addressing environmental issues for power generators such as gas turbine engines. A catalytic combustion system typically includes an active coating such as a noble metal in a thermally stable ceramic matrix deposited onto a metallic support. U.S. Pat. No. 4 870 824 describes a catalytic combustor wherein a first surface of a metallic conduit is coated with an active catalytic material such as palladium on a stabilized alumina AlO wash coat for causing combustion in a fuel air plenum while an opposed surface of the conduit has no such catalytic material and functions as a heat removal surface to cool the conduit material.

The role of the alumina wash coat is to provide a high surface area for exposure of the combustible mixture to the noble metal constituent. The catalyst initiates the combustion reaction at its surface at a temperature that is lower than a normal flame ignition temperature. However once the reaction is initiated it continues in the gas stream and persists beyond the catalyst in the form of afterburning. Simultaneously the catalyst substrate temperature increases resulting in an accelerated reaction that moves the reaction zone further upstream in the gas stream. The reaction must be controlled to avoid over temperature damage to the catalyst material or to the substrate material.

The behavior of the catalyst system is primarily controlled by the properties of the active noble metal at lower temperatures. For example the light off temperature will be a function of the concentration of the noble metal. However at very high temperatures the behavior of the system will be controlled primarily by the properties of the wash coat support. For example the surface area reactivity porosity thermal conductivity and mechanical integrity of the wash coat at elevated temperatures must be considered. The performance of the wash coat may be a limiting factor in the design of a modem high temperature catalytic combustor.

The present inventors have evaluated prior art combustion catalyst systems and have found that the known AlOwash coat is adequate for certain applications for example the backside cooled combustor of U.S. Pat. No. 4 870 824. However such a known alumina wash coat exhibits several characteristics that may limit its effectiveness in very high temperature applications such as may be desired for the next generation of catalytic combustors. In particular the current alumina wash coat system suffers from poor phase stability surface area loss at high temperature and rapid surface diffusion causing catalyst agglomeration and may be unacceptable for applications where the material temperature may exceed 800 C. The AlOphase with a specific surface area SSA of 125 250 m g transforms into either or phase with an SSA of 18 30 m g at 450 C. which then transforms to phase with an SSA of 5 m g between 900 1100 C. depending upon the originating phase either or phase . Surface diffusion occurs concurrently above 800 C.

The present inventors have discovered that improved catalyst system performance may be achieved by the addition of a second or more oxides such as an oxide exhibiting a lower coefficient of thermal expansion than that of alumina to the stabilized alumina wash coat. Literature reports addition of LaOand BaO to stabilize the surface area of alumina and the addition of CeOand NiO to prevent the transformation of PdO to Pd. In various embodiments of the present invention silicon dioxide SiO zirconia silicate ZrSiO neodymium oxide NdO and or titanium dioxide TiO are added to the traditional alumina wash coat as well as to the LaOmodified AlOwash coat system. These modified alumina based wash coats may be referred to as doped alumina s . As a result of a lowered thermal expansion improved phase stability both wash coat and PdO to higher temperatures and improved chemical properties these novel multi oxide systems retain their surface area at elevated temperatures provide excellent thermal shock resistance and exhibit reduced agglomeration of the active species and a reduced tendency for support structure cracking thus preserving adhesion to the substrate and improved catalyst deactivation resistance. The net effect is a more durable catalyst with higher conversion efficiency than the prior art alumina wash coat system.

Alternatively magnesium aluminate MgAlO spinel can be used as wash coat. The spinel system is sintering resistant highly active exhibits high melting temperature excellent chemical stability low acidity and good mechanical strength. The spinel phase is stable no phase transformation to the melting point. Furthermore the spinel phase is an alumina based system that is compatible with a thermally grown oxide support substrate interface leading to reduced mismatch stresses. This new wash coat material may be referred to as a stable wash coat.

The sole FIGURE illustrates a component of a gas turbine engine combustor incorporating the present combustion catalyst system wherein an underlying metallic support structure is coated with a layer of an improved ceramic catalyst support within which is distributed an active catalyst species . The catalyst species may be a noble metal or other catalytic material known in the art. The catalyst species may be uniformly distributed throughout the catalyst support or there may be a concentration gradient across a depth of the catalyst support layer such as from a higher concentration of the catalyst species proximate an outermost surface that is exposed to the fuel air mixture to a lower concentration proximate the underlying support structure . Such non uniform loading of the catalyst species may be useful for lowering the cost of the catalyst system while still providing adequate combustion performance for a specified design lifetime. The loading of the catalyst species whether uniform or graduated may be in the range of 2 25 mg in for example.

Furthermore the catalyst species may include more than one catalytic material such as including both palladium and a second metal such as at least one of the group of platinum rhodium ruthenium gold nickel and rhenium. Palladium is often selected as a catalyst for the combustion of methane due to its low light off temperature resistance to thermal and hydrothermal sintering and volatilization and durability due to its capability for self control with reversible PdO Pd transformation. The addition of a second or more metals may address issues related to sintering and poisoning of the palladium catalyst. The mechanisms for better stability of the bi metallic catalyst may be attributed to influence on the Pd PdO transformation and activity increased stability of PdO phase and catalyst particle size growth for platinum and rhodium retention of dispersion of the palladium crystallites for ruthenium or improved resistance to sulfur phosphorus and nitrogen poisoning for rhenium for example. The concentration of the second active catalyst can range from 10 50 of the palladium concentration depending on the operational requirements.

In one embodiment the ceramic catalyst support may incorporate silicon dioxide in addition to alumina or alumina LaO. The silicon dioxide may be in the range of 2 30 by weight of the alumina and can be represented as a AlO 2 30 wt SiOor b AlO 0 3 wt LaO 2 30 wt SiO i.e. ratio of AlOweight of 100 to LaOweight of 0 3 to SiOweight of 2 30 . The addition of SiOresults in relatively smaller loss of catalyst mass together with a lack of cracking SiObeing a sintering aid for AlO that results in better adhesion. Also the addition results in stabilization of the surface area of alumina.

In another embodiment the ceramic catalyst support may incorporate zirconia silicate in addition to alumina or alumina LaO. The zirconia silicate may be in the range of 2 30 by weight of the alumina and can be represented as a AlO 2 30 wt ZrSiOor b AlO 0 3 wt LaO 2 30 wt ZrSiO. The addition of ZrSiOresults in increased catalytic activity due to the stabilization of the reactive PdO phase from transforming to metallic Pd. It also substantially raises the thermal shock resistance and reduces active catalyst particle agglomeration.

In a further embodiment the ceramic catalyst support may incorporate NdOin addition to alumina or alumina LaO. The neodymium oxide may be in the range of 0 4 by weight of the alumina and can be represented as a AlO 0 4 wt NdOor b AlO 0 3 wt LaO 0 4 wt NdO. The addition of NdOretards active catalyst particle growth and increases lifetime. This is not due to stabilization of the surface area of alumina but rather due to the prevention of the decrease in number of active sites as well as the prevention of the transformation of PdO to Pd in the reaction. During combustion of a fuel in the presence of the catalyst this provides an increased NO conversion to Nand promotes the formation of CO and Hand prevents the formation of HCN NHand carbon formation at high temperatures. In this case there is a synergistic effect due to LaOand NdOthat is more prominent than for the addition of NdOonly.

In a further embodiment the ceramic catalyst support may incorporate TiOin addition to alumina or alumina LaO owing to its excellent high temperature properties. The titania may be in the range of 3 40 by weight of the alumina and can be represented as a AlO 3 40 wt TiOor b AlO 0 3 wt LaO 3 40 wt TiO. The titania doping aids in stabilizing gamma alumina which is the phase of interest from the catalytic activity and surface reactivity aspect. The alumina titania system also exhibits superior properties in terms of operating temperatures chemical stability and low thermal expansion when compared to the prior art alumina wash coat.

In a further embodiment the ceramic catalyst support may incorporate an alumina based magnesium aluminate spinel. The magnesium aluminate spinel is a stoichiometric concentration AlO 25 wt MgO .

The improved ceramic catalyst support may be deposited onto the metallic support structure by known processes such as sol gel or thermal spray. The ceramic materials may be co sprayed with one or more ceramicious binders and the active catalyst species in a solution or powder form. Alternatively the active catalyst species may be introduced to a deposited ceramic catalyst support layer by incipient wetting of the precious metal. When using doped or stable wash coat compositions the defined compositions is initially formed and the deposited on the substrate.

While various embodiments of the present invention have been shown and described herein it will be obvious that such embodiments are provided by way of example only. Numerous variations changes and substitutions may be made without departing from the invention herein. Accordingly it is intended that the invention be limited only by the spirit and scope of the appended claims.
