Repository: api-evangelist/patents-2006

# patents-2006
This is the patent store for 2006.

File: _posts/2006-02-06-electrophotographic-imagereceiving-sheet-and-imageforming-process-using-the-same.markdown (part 1 of 4)
---

title: Electrophotographic image-receiving sheet and image-forming process using the same
abstract: An electrophotographic image-receiving sheet which includes a support, a toner-receiving layer which contains thermoplastic resin. The fixing belt electrophotographic sheet has an optimized separation force at a surface of the electrophotographic image-receiving sheet from the toner-receiving layer. Having a highly improved long-run properties, the fixing belt electrophotographic sheet realizes a stable paper feed without offset, and provides a good quality image with rich photographic features.
url: http://patft.uspto.gov/netacgi/nph-Parser?Sect1=PTO2&Sect2=HITOFF&p=1&u=%2Fnetahtml%2FPTO%2Fsearch-adv.htm&r=1&f=G&l=50&d=PALL&S1=07574166&OS=07574166&RS=07574166
owner: FUJIFILM Corporation
number: 07574166
owner_city: Tokyo
owner_country: JP
publication_date: 20060206
---
The present invention relates to an electrophotographic image receiving sheet and an image forming process especially to an electrophotographic image receiving sheet with substantially improved long run properties suitable for use in fixing belt electrophotography and to an image forming process which employs the electrophotographic image receiving sheet.

In dry treatment the electrophotography method has quick printing speed and is the printing method currently used for copiers or the output device of a personal computer. This electrophotography method transfers a toner image to an image receiving sheet passes this through a fixing part which is heated and or pressurized for example a fixing roller or a fixing belt and fixes the toner image onto an image receiving sheet. To improve gloss and to approach the appearance of a photograph it has been proposed that this image receiving sheet in addition to a general purpose paper regular paper paper of fine quality or the like may be an image receiving material for electrophotography which has a toner image receiving layer containing a thermoplastic resin on a support Japanese Patent Application Laid Open JP A Nos. 04 212168 08 211645 or the like . In order to prevent offset when the image receiving material peels away from the aforesaid fixing part in such a toner image receiving layer to prevent cracks in the toner image receiving layer and to improve the quality of the image it has been proposed to add a wax which has a given release effect Japanese Patent Application Laid Open JP A Nos. 11 52604 11 52605 11 52606 and 11 212292 or the like .

However the amount of releasing agent in the related art is optimized for the fixing roller electrophotography method and the amount required by the image receiving sheet used by the fixing belt electrophotography method does not necessarily correspond. That is in the fixing roller electrophotography method the image receiving sheet separates from the fixing roller immediately after being heated by the fixing roller. Therefore in order to improve the releasing characteristic of the fixing roller from image receiving sheet a large amount of releasing agent was added to the layer comprising the surface of the image receiving sheet which comes in contact with the fixing roller as described in JP A No. 11 212292.

Moreover in the aforementioned fixing belt electrophotography method a surface of the image receiving sheet and the surface of the fixing belt must be in intimate contact while the image receiving sheet is transported on the fixing part. Thus if the releasing characteristic between the fixing belt as a fixing part and the image receiving sheet is high problems arise. This is because in the fixing belt electrophotography method a glossy image is not obtained if the fixing belt and the image receiving sheet are not in contact while being transported in the fixing part. Therefore it is necessary to adjust the releasing characteristic of the fixing belt and image receiving sheet to an extent which brings them into suitable contact while being transported the fixing part and allows them to separate without causing an offset when the image receiving sheet is released from the fixing belt. It is also necessary to optimize the amount of the releasing agent added to the layer forming the surface of the image receiving sheet which comes in contact with the fixing belt in the fixing belt electrophotography method.

The present invention is aimed to solve various problems in the related art and to achieve the following objects. Namely it is a first object of the present invention to provide an electrophotographic image receiving sheet which comprises a toner image receiving layer containing a thermoplastic resin on a support. By using an image receiving sheet with optimized releasing force between the surface of the fixing belt and the surface of the image receiving sheet on the toner image receiving layer side of the above mentioned support stable paper provision without offset is obtained and an image receiving sheet for fixing belt electrophotography with good brilliance which is rich in photographic feature and provides a good image is achieved.

It is a second object of the present invention to provide a glossy image receiving sheet for fixing belt electrophotography wherein the amount of the releasing agent added to the layer forming the surface of the electrophotographic image receiving sheet is optimized so that there is no offset to the fixing roller and fixing belt and long run properties are largely improved.

It is a third object of the present invention to provide an image forming process which provides a stable paper feed without offset to the fixing roller and fixing belt and which forms a good image having better brilliance than ever and rich in photographic features even if an oil less apparatus without fixing oil is used.

An electrophotographic image receiving sheet according to the present invention comprises a support and a toner receiving layer which contains a polymer on the support.

The electrophotographic image receiving sheet is utilized for an apparatus for elecrophotography having a fixing belt and a separation force at a surface of the electrophotographic image receiving sheet from the toner receiving layer is 1 N m to 20 N m when a temperature at a surface of the electrophotographic image receiving sheet is one of 50 C. and 90 C.

Accordingly long run properties largely is improved a stable paper feed without offset is achieved and a good image with high brilliance and rich photographic features can be obtained.

An image forming process according to the present invention include the step of forming a toner image on an electrophotographic image receiving sheet the step of heating and pressuring a surface of the electrophotgrahic image receiving sheet on which the toner image is formed with a fixing bet and a roller and the step of cooling the surface so as to separate the surface from the fixing belt.

The image forming process of the present invention employs the electrophotographic image receiving sheet of the present invention.

Accordingly the separation of the electrophotographic image receiving sheet and toner is prevented and offset of the electrophotographic image receiving sheet and toner component can be prevented even if an oil less apparatus without fixing oil is used. Moreover a stable paper feed can be achieved and a good image with high brilliance and rich photographic features can be obtained.

The electrophotographic image receiving sheet of the present invention requires that the separation force between the surface of the fixing belt and the surface of the electrophotographic image receiving sheet on a side of the toner image receiving layer seen the support lies within a certain limits. This is because in the process for electrophotography using the fixing belt it is required not only to improve the separation force of surface of the image receiving sheet from a surface of the fixing belt but also to ensure that the surfaces of the fixing belt and electrophotographic image receiving sheet are in intimate contact while the image receiving sheet is transported in the fixing part.

Hereinafter the relation will be described in detail taking the image forming process using the electrophotographic image receiving sheet shown in as an example. However the image forming process of the present invention is not limited to the process shown in .

First in the electrophotographic image receiving sheet with adhering toner toner is melted heated and pressurized by a heating pressurizing part A in which pressurizing is provided and brought in intimate contact with the fixing belt . Thereafter it is cooled in a cooling part B and the image receiving sheet separates from the fixing belt in a separating part C . The surface of the fixing belt and the surface of the image receiving sheet are held in intimate contact while the image receiving sheet is transported on the fixing parts A to C .

As the surface of the fixing belt and the surface of the image receiving sheet are held in intimate contact while the image receiving sheet is transported in the fixing parts A to C the toner adhering to the toner image receiving layer is precisely fixed when the surface of the fixing belt and the surface of image receiving sheet move through the fixing parts A to C without spreading on the image receiving sheet. Also as the toner is pressurized by the fixing belt and cooled and solidified in a state where it is completely embedded in the toner image receiving layer there is no image unevenness. Therefore a glossy flat and smooth toner image can be obtained.

Further in the separating part C the surface of the fixing belt and the surface of the image receiving sheet become separated away from each other with at least a certain level of separation force. Accordingly offset derived from the adhesion of a portion of the image or a portion of the materials which consist of the image receiving sheet and trouble of paper jam derived from the adhesion of the image receiving sheet itself to the fixing belt are more likely to be prevented.

To satisfy these two points in the electrophotographic image receiving sheet provided with a toner image receiving layer containing a thermoplastic resin on the support of the present invention the separation force at the surface of the electrophotographic image receiving sheet from the toner receiving layer is 1 N m to 20 N m and preferably 2 N m to 20 N m when a temperature at the surface of the image receiving sheet is 50 C.

The separation force at the electrophotographic image receiving sheet from the toner receiving layer is 1 N m to 20 N m more preferably 1 N m to 18 N m and still more preferably 1 N m to 15 N m when a temperature at the surface of the image receiving sheet is 90 C.

If the separation force is 20 N m or less at 50 C. the image retains good brilliance even when it separates from the fixing belt. As long as the separation force is 1 N m or higher at 90 C. the surface of the fixing belt and the surface of the image receiving sheet remain in intimate contact without separating away from each other while the image receiving sheet is transported in the fixing part.

First samples are prepared by cutting some of the electrophotographic image receiving sheet and fixing belt to suitable sizes. In the actual fixing belt electrophotography process the surface where the fixing belt contacts the image receiving sheet namely a surface of the fixing belt is brought in contact with the surface of the image receiving sheet which contacts the fixing belt namely the image receiving surface on the toner image receiving layer side of the support. Next the image receiving sheet is heated for 10 seconds to 1 minute so that the fixing belt having each of the temperatures and the image receiving sheet surface becomes 30 C. to 150 C. Then one end the left hand end in of the fixing belt is held and is separated away at a certain velocity of 20 mm to 60 mm per second so that the angle between the fixing belt and the separating direction X is maintained at 90 . The force applied in the separating direction X is the separation force.

In order to adjust the separation force between the surface of the fixing belt and the surface of the image receiving sheet it is also important to select the material of the surface of the fixing belt and the material of the surface of the image receiving sheet.

Hereinafter the materials of the fixing belt and the surface of the fixing belt and the materials of the image receiving sheet and the surface of the image receiving sheet in order to obtain the separation force of the present invention will be described.

Herein it is convenient if the fixing belt used in the image forming apparatus is an endless belt formed from a material such as polyimide electroplated nickel aluminum or the like.

The material for a surface of the fixing belt may be silicone materials or fluorine materials. Specific examples of the materials for the surface of the fixing belt include one or more materials selected from silicone rubber fluorinated rubber silicone resin fluorinated resin and the like. The materials are suitable because the materials are less likely to become adhered to a polymer contained in a surface of the image receiving sheet and are more likely to become separated from the polymer. The materials are hence suitable to have a separation force in a desired range.

Examples of the materials for a surface of the fixing belt include silicone cross linking fluorinated polyether such as silicon rubber polytetrafluoroethyleneperfluoroalkylvinylether copolymer PFA SIEFL a registered trade mark manufactured by Shin Etsu Chemical Co. Ltd. or the like poyltetrafluoroethylene PTFE tetrafluoroethylenehexafluoroethylene propylene copolymer FEP perfluoroalkoxyalkane silicone modified acryl polymer and the like. Of these it is preferred to provide a layer of fluorocarbon siloxane rubber having a uniform thickness on the surface of the fixing belt or provide a layer of silicone rubber having uniform thickness on the surface of the fixing belt and then provide a layer of fluorocarbon siloxane rubber on the surface of the layer of silicone rubber.

It is preferred that the fluorocarbon siloxane rubber has a perfluoroalkyl ether group and or a perfluoroalkyl group in the main chain.

Examples of the fluorocarbon siloxane rubber include A a fluorocarbon polymer having a fluorocarbon siloxane of the following Formula 1 as its main component and containing aliphatic unsaturated groups B an organopolysiloxane and or fluorocarbon siloxane containing two or more SiH groups in one molecule and 1 to 4 times more the molar amount of SiH groups than the amount of aliphatic unsaturated groups in the aforesaid fluorocarbon siloxane rubber C a filler and D an effective amount of catalyst.

The fluorocarbon polymer having A as a component comprises a fluorocarbon siloxane containing a repeating unit represented by the following Formula 1 as its main component and contains aliphatic unsaturated groups.

Herein in the aforesaid Formula 1 Ris a non substituted or substituted monofunctional hydrocarbon group preferably containing 1 to 8 carbon atoms preferably an alkyl group containing 1 to 8 carbon atoms or an alkenyl group containing 2 to 3 carbon atoms and particularly preferably a methyl group. a and e are respectively 0 or 1 b and d are respectively an integer of 1 to 4 and c is an integer of 0 to 8. x is an integer of 1 or more and preferably 10 to 30.

In Component B one example of the organopolysiloxane comprising SiH groups is an organohydrogenpolysiloxane having at least two hydrogen atoms bonded to silicon atoms in the molecule.

In the fluorocarbon siloxane rubber composition used in the present invention when the organocarbon polymer of Component A comprises an aliphatic unsaturated group the aforesaid organohydrogenpolysiloxane may be used as a curing agent. Namely in this case the cured product is formed by an addition reaction between aliphatic unsaturated groups in the fluorocarbon siloxane and hydrogen atoms bonded to silicon atoms in the organohydrogenpolysiloxane.

Examples of these organohydrogenpolysiloxanes are the various organohydrogenpolysiloxanes used in an addition curing silicone rubber composition.

It is generally preferred that the organohydrogenpolysiloxane is blended in such a proportion that the number of SiH groups therein is at least one and particularly 1 to 5 relative to one aliphatic unsaturated hydrocarbon group in the fluorocarbon siloxane of Component A .

It is preferred that in the fluorocarbon containing SiH groups one unit of the Formula 1 or Rin the Formula 1 is a dialkylhydrogensiloxane group the terminal group is a SiH group such as a dialkylhydrogensiloxane group a silyl group or the like. An example of the fluorocarbon includes those represented by the following Formula 3.

The filler which is Component C may be various fillers used in ordinary silicone rubber compositions. Examples are reinforcing fillers such as mist silica precipitated silica carbon powder titanium dioxide aluminum oxide quartz powder talc sericite bentonite or the like fiber fillers such as asbestos glass fiber organic fibers or the like.

Examples of the catalyst which is Component D include those any known as an addition reaction catalyst in the art. Specific examples of the catalyst include chloroplatinic acid alcohol modified chloroplatinic acid complexes of chloroplatinic acid and olefins platinum black or palladium supported on a support such as alumina silica carbon or the like and Group VIII elements of the Periodic Table or compounds thereof such as complexes of rhodium and olefins chlorotris triphenylphosphine rhodium an Wilkinson catalyst rhodium III acetyl acetonate or the like. It is preferred to dissolve these complexes in an alcohol solvent an ether solvent a hydrocarbon solvent or the like.

Various blending agents may be added to the fluorocarbon siloxane rubber composition used in the present invention to the extent that the blending agents do not interfere with the purpose of the present invention which is to improve solvent resistance. For example dispersing agents such as diphenylsilane diol low polymer chain end hydroxyl group blocked dimethylpolysiloxane hexamethyl disilazane heat resistance improvers such as ferrous oxide ferric oxide cerium oxide octyl acid iron or the like and colorants such as pigments or the like may be added as a compounding agent if necessary.

The fixing belt according to the present invention is obtained by covering the surface of a heat resistant resin or metal belt with the aforesaid fluorocarbon siloxane rubber composition and heat and cure it. The composition may be diluted to form a coating solution with a solvent such as m xylene hexafluoride benzotrifluoride or the like. The coating solution is then applied by an ordinary coating method such as spin coating dip coating knife coating or the like. The heat curing temperature and time can be conveniently selected. The heat curing temperature and time can be suitably selected within the ranges of 100 C. to 500 C. and 5 seconds to 5 hours according to a type of the belt a process for manufacturing the belt or the like.

The materials of a surface of the fixing belt are preferably formed on the base material with a thickness of 10 m to 100 m and more preferably 20 m to 50 m. Separation of toners and an electrophotographic image receiving sheet and offsetting of an image receiving sheet and toner components can be prevented by applying the materials onto the base material.

The aforesaid electrophotographic image receiving sheet may for example comprise a toner image receiving layer above a support a back layer if desired as shown in . Other layers suitably chosen as necessary for example a surface protective layer interlayer undercoat cushion layer charge regulation prevention layer reflective layer color adjustment layer storage improvement layer anti adhesion layer anticurl layer smoothing layer and the like. These layers may be single layer structures or may be laminated structures.

To give the electrophotographic image receiving sheet of the present invention a photographic feature the support is a support having a low light transmittance of preferably 30 or less more preferably 20 or less and still more preferably 15 or less.

The light transmittance can be measured by a direct reading haze meter Suga Test Instruments HGM 2DP .

The support preferably has a surface center line average roughness of 0.01 m to 5 m and more preferably 0.05 m to 3 m.

By adjusting the center line average roughness within the above range an electrophotographic image receiving sheet with outstanding characteristics such as paper transport properties can be provided.

There is no particular limitation on the aforesaid support which can be suitably selected according to the purpose. Examples of the support include raw paper synthetic paper synthetic resin sheet coated paper laminated paper and the like. These supports may have a single layer structure or a laminated layer structure in which two or more layers are disposed.

The materials of the raw paper including synthetic paper may be those types of raw paper used as supports in the art which can be selected from various kinds of materials without any particular limitation. Examples of the materials of the raw paper include natural pulp selected from needle leaf trees and broadleaf trees synthetic pulp made from plastics materials such as polyethylene polypropylene or the like a mixture of the natural pulp and the synthetic pulp and the like.

Regarding pulps used as materials for raw paper from the viewpoint of good balance between surface flatness and smoothness of the raw paper rigidity and dimensional stability curl broadleaf tree bleached kraft pulp LBKP is preferred. Needle leaf bleached kraft pulp NBKP broadleaf tree sulfite pulp LBSP and the like can also be used.

A beater or a refiner or the like can be used for beating the pulp. Various additives for example fillers dry paper reinforcers sizing agents wet paper reinforcers fixing agents pH regulators or other agents or the like may be added if necessary to the pulp slurry hereafter may be referred to as pulp paper material which is obtained after beating the pulp.

Examples of fillers include calcium carbonate clay kaolin white clay talc titanium oxide diatomaceous earth barium sulfate aluminum hydroxide magnesium hydroxide and the like.

Examples of dry paper reinforcers include cationic starch cationic polyacrylamide anionic polyacrylamide amphoteric polyacrylamide carboxy modified polyvinyl alcohol and the like.

Examples of sizing agents include a compound and the like which contains rosin derivatives such as aliphatic acid salts rosin maleic rosin or the like paraffin wax and the like higher aliphatic acids such as alkyl ketene dimer alkenyl succinic anhydride ASA epoxy aliphatic acid amides or the like.

Examples of wet paper reinforcers include polyamine polyamide epichlorohydrin melamine resin urea resin epoxy polyamide resin and the like.

Examples of fixing agents include polyfunctional metal salts such as aluminum sulfate aluminum chloride or the like cationic polymers such as cationic starch or the like.

Examples of pH regulators include caustic soda sodium carbonate and the like. Examples of other agents include defoaming agents dyes slime control agents optical whitening agents and the like.

Moreover softeners can also be added if necessary. An example of the softeners is indicated on pp. 554 555 of Shiyaku Time Co. 1980 .

Treatment liquids used for sizing a surface include water soluble polymers sizing agents waterproof materials pigments pH regulators dyes optical whitening agents and the like. Examples of water soluble polymers include cationic starch polyvinyl alcohol carboxy modified polyvinyl alcohol carboxymethylcellulose hydroxyethylcellulose cellulose sulfite gelatin casein sodium polyacrylate styrene maleic anhydride copolymer sodium salt sodium polystyrene sulfonate and the like.

Examples of the waterproof materials include styrene butadiene copolymer ethylene vinyl acetate copolymer polyethylene latex emulsions of vinylidene chloride copolymer or the like polyamide polyamine epichlorohydrin and the like.

Examples of the pigments include calcium carbonate clay kaolin talc barium sulfate titanium oxide and the like.

Examples of the raw paper materials include the aforesaid natural pulps synthetic pulp paper mixtures of the natural pulp and the synthetic pulp various types of composite papers and the like.

As for the above raw paper to improve the rigidity and dimensional stability curl of electrophotographic image receiving paper it is preferred that the ratio Ea Eb of the longitudinal Young s modulus Ea and the lateral Young s modulus Eb is within the range of 1.5 to 2.0. If the Ea Eb value is less than 1.5 or more than 2.0 the rigidity and curl of the electrophotographic image receiving paper tend to deteriorate and may interfere with paper when transferred.

In the present invention the Wang research smoothness of a surface of the toner image receiving layer of the raw paper is 210 seconds or more and preferably 250 seconds or more. If the Wang research smoothness is less than 210 seconds the quality of the toner image is poor. There is no particular limitation on the upper limit. However in practice about 600 seconds and preferably about 500 seconds are suitable.

The present invention solves various problems by adopting a Wang research smoothness of 210 seconds or more which is far larger than the Wang research smoothness adopted in the related art.

Here the Wang research smoothness refers to the smoothness specified by the JAPAN TAPPI No. 5 B method.

It has been found that in general the tone of the paper differs based on differences in the way the paper is beaten and the elasticity modulus of paper from paper making after beating can be used as an important indication of the tone of the paper.

The elastic modulus of the paper can be calculated from the following equation by using the relation of the density and the dynamic modulus which shows the physical properties of a viscoelastic object and by measuring the velocity of sound propagation in the paper using an ultrasonic oscillator. 1 E dynamic modulus density c velocity of sound in paper n Poisson s ratio 

As n 0.2 or so in a case of ordinary paper there is not much difference in the calculation even if the calculation is performed by the following equation E c

Namely if the density of the paper and acoustic velocity can be measured the elastic modulus can easily be calculated. In the above equation when measuring acoustic velocity various instruments known in the art may be used such as a Sonic Tester SST 110 Nomura Shoji Co. Ltd. or the like.

It is preferred that the thickness of the raw paper is 30 m to 500 m more preferred that it is 50 m to 300 m and still more preferred that it is 100 m to 250 m. The weighting of the raw paper is for example preferably 50 g mto 250 g m and more preferably 100 g mto 200 g m.

Specifically the raw paper may be a fine quality paper for example the paper described in CORONA PUBLISHING CO. LTD. 1979 pp. 223 240 edited by the Institute of Photography of Japan.

In the aforesaid raw paper it is preferred to use pulp fibers having a fiber length distribution as disclosed for example in Japanese Patent Application Laid Open JP A No. 58 68037 e.g. the sum of 24 mesh screen residue and 42 mesh screen residue is 20 by mass to 45 by mass and 24 mesh screen residue is 5 by mass or less in order to give the desired center line average roughness to the surface. Moreover the center line average roughness can be adjusted by heating and giving a pressure to a surface of the raw paper with a machine calendar super calendar or the like.

The synthetic resin sheet may be a synthetic resin formed in the shape of a sheet film . The synthetic resins sheet may for example be obtained by extruding polyolefin resin such as polypropylene resin or the like or polyester resins such as polyethylene terephthalate resin or the like into a shape of a sheet.

The aforesaid coated paper is a paper or sheet on one side or both sides of which rubber latex polymer materials or the like is coated. The amount to be coated differs according to the use. Examples of the coated papers include art paper cast coated paper Yankee paper and the like.

If a resin is used to coat the surface of raw paper for example it is appropriate to use a thermoplastic resin. Examples of the thermoplastic resins include the thermoplastic resins of the following a to h .

 a Polyolefin resins such as polyethylene resin polypropylene resin or the like copolymer resins of an olefin such as ethylene or propylene with other vinyl monomers acrylic resins and the like.

 b Thermoplastic resins containing at least an ester bond. For example polyester resins obtained by condensation of dicarboxylic acid components these dicarboxylic acid components may be substituted by a sulfonic acid group a carboxyl group and the like. and alcoholic components these alcoholic components may be substituted by the hydroxyl group and the like polyacrylic acid ester resins or polymethacrylic acid ester resins such as polymethylmethacrylate polybutylmethacrylate polymethylacrylate polybutylacrylate and the like polycarbonate resin polyvinyl acetate resin styrene acrylate resin styrene methacrylic acid ester copolymer resin vinyltoluene acrylate resin and the like.

Specifically the resins described in JP A Nos. 59 101395 63 7971 63 7972 63 7973 60 294862 or the like may be mentioned.

Examples of commercial products include Bailon 290 Bailon 200 Bailon 280 Bailon 300 Bailon 103 Bailon GK 140 and Bailon GK 130 from Toyobo Co. Ltd Tufton NE 382 Tufton U 5 ATR 2009 and ATR 2010 from Kao Corporation Eritel UE3500 UE3210 XA 8153 KZA 7049 and KZA 1449 from Unitika Ltd. polyester TP 220 and R 188 from The Nippon Synthetic Chemical Industry Co. Ltd. and thermoplastic resins in the high loss series from SEIKO CHEMICAL INDUSTRIES CO. LTD. and the like.

 f Polyvinyl chloride resin polyvinylidence chloride resin vinyl chloride vinyl acetate copolymer resin vinyl chloride vinyl propionate copolymer resin and the like.

 g Polyol resins such as polyvinyl butyral and cellulose resins such as ethyl cellulose resin and cellulose acetate resin.

 h Polycaprolactone resin styrene maleic anhydride resin polyacrylonitrile resin polyether resins epoxy resins phenol resins and the like.

A thickness of the thermoplastic resin layer is preferably 5 m to 100 m and more preferably 15 m to 50 m. A thermoplastic resin layer provided on a surface of paper and a thermoplastic resin layer provide on a back surface of the paper may have either the same or different components physical properties thickness and structure.

The aforesaid laminated paper comprises various kinds of sheets or films of resins rubber polymer or the like on a sheet such as raw paper or the like. Examples of laminating materials include polyolefin polyvinyl chloride polyethylene terephthalate polystyrene polymethacrylate polycarbonate polyimide triacetyl cellulose and the like. These resins may be used either alone or in combination of two or more.

The aforesaid polyolefin is generally formed using a low density polyethylene. In order to improve the heat resisting properties of the support it is preferred to use polypropylene a blend of polypropylene and polyethylene high density polyethylene a blend of high density polyethylene and low density polyethylene or the like. From the viewpoints of cost and suitability for lamination it is most preferred to use the blend of high density polyethylene and low density polyethylene.

The aforesaid blend of high density polyethylene and low density polyethylene is used in a blending ratio mass ratio of for example 1 9 to 9 1. This blending ratio is preferably 2 8 to 8 2 and more preferably 3 7 to 7 3. When forming a thermoplastic resin layer on both sides of this support it is preferred to use high density polyethylene or the blend of high density polyethylene and low density polyethylene on the undersurface of the support. There is no particular limitation on the molecular weight of polyethylene. However it is preferred that the melt index is within 1.0 g 10 minutes to 40 g 10 minutes for both high density polyethylene and low density polyethylene and is preferred that it has extrusion suitability.

In addition a treatment may be performed to confer white reflective properties on these sheets or films. An example of such a treatment method is to blend a pigment such as titanium oxide or the like into these sheets or films.

The resin used for coating or laminating is not limited to a thermoplastic resin. Examples of the resins for coating or laminating further include resin in which monomer or thermoplastic resin is reacted with light hardeners cross linking agents or the like thermocuring resin and the like.

At least one layer of the aforesaid coating or laminated resin layers may be a monomer containing a photopolymerization initiator or may be a resin composition cured by UV irradiation. The resin composition may in this case contain an electron beam hardening organic compound as a main component. There is no particular limitation on the type of this electron beam hardening organic compound which may be a monomer or an oligomer. These may be used either alone or in combination of two or more.

The aforesaid electron beam hardening unsaturated compound may for example be selected from the following compounds.

 1 Acrylate compounds of aliphatic alicyclic or aromatic aliphatic monovalent to sixvalent alcohols and polyalkylene glycols

 2 Acrylate compounds obtained by adding alkylene oxides to aliphatic alicyclic or aromatic aliphatic monovalent to sixvalent alcohols

Examples of these compounds or specifically examples of the electron beam hardening unsaturated organic compound include polyoxyethylene epichlorohydrin modified bisphenol A diacrylate dicyclohexyl acrylate epichlorohydrin modified polyethylene glycol diacrylate 1 6 hexanediol diacrylate hydroxybivaric acid ester neopentyl glycol diacrylate nonyl phenoxypolyethylene glycol acrylate ethylene oxide modified phenoxyic phosphoric acid acrylate ethylene oxide modified phthalic acid acrylate polybutadiene acrylate caprolactam modified tetrahydrofurfuryl acrylate tris acryloxyethyl isocyanate trimethylol propane triacrylate pentaerythritol triacrylate pentaerythritol tetraacrylate pentaerythritol penta acrylate dipentaerythritol hexaacrylate polyethylene glycol diacrylate 1 4 butadiene diol diacrylate neopentyl glycol diacrylate neo pentyl glycol modified trimethylol propane diacrylate and the like.

According to the present invention these organic compounds may be used either alone or in combination of two or more.

Regarding the aforesaid coating or laminated resin layer there is no particular limitation on the type of UV radiation hardening organic compound which becomes cured by UV irradiation. This UV radiation hardening resin composition may be prepared by adding a suitable amount of the aforesaid photopolymerization initiator to the aforesaid electron beam hardening resin. According to the present invention the resin composition used for electron beam hardening may or may not contain a photopolymerization initiator and it is preferable to use it to the extent that it does not generate an odor.

The photopolymerization initiator may be any of those known in the art. Example of the photopolymerization initiator include ethyl anthraquinone methyl benzoyl formate 1 hydroxycyclohexyl phenylketone antophenone acetophenones such as diethoxyacetophenone and trichloroacetophenone o benzoyl methylbenzoate benzophenone Michler s ketone benzyl benzoin benzoin alkyl ether benzyl dimethylketal tetramethyl thiuram monosulfide xanthone thioxanthones benzophenones azo compounds and the like. These photopolymerization initiators may be used either alone or combination of two or more.

The amount to add the aforesaid photopolymerization initiator is preferably 0.1 by mass to 10 by mass relative to the mass of UV radiation hardening resin. The concurrent use of photopolymerization promoters known in the art such as N methyldiethanolamine bis diethyl aminobenzophenone or the like together with the aforesaid photopolymerization initiator is preferred to improve the curing rate. There is no particular limitation on the amount to add the aforesaid photopolymerization promoter as long as it has an effect. However it is generally preferred to be 0.5 times to 2 times more than the mass of photopolymerization initiator.

There is no particular limitation on the electron beam accelerator used for the aforesaid electron beam irradiation. Example of the electron beam accelerator include the electron beam irradiation device such as a Van der Graaf scanning type a double scanning type a curtain beam type or the like.

There is no particular limitation on the ultraviolet irradiation device used for the aforesaid UV irradiation. Examples of the ultraviolet irradiation device include a low pressure mercury lamp medium pressure mercury lamp high pressure mercury lamp metal halide lamp and the like.

The aforesaid support may have a desired laminated constitution of the various kinds of support mentioned above.

Methods for coating resin or like on the raw paper or the like include coating impregnating or spraying a resin solution or suspension onto the raw paper.

To improve adhesion of the resin to be coated on the raw paper it is preferred to give one or both surfaces of the raw paper an activation treatment such as corona discharge treatment flame treatment glow discharge treatment or the like or plasma treatment prior to coating or laminating the resin.

A surface treatment such as corona discharge treatment may be given to the raw paper the synthetic paper or synthetic resin sheet or after providing a coating layer or laminated layer thereon or an undercoat may be applied to the surface to improve the adhesion of the upper layer for example the toner image receiving layer.

In addition the surface of the thermoplastic resin layer used for the coated paper may if necessary be given a gloss finish or a fine finish matt finish or grainy finish as described in JP A No. 55 26507 or a non gloss finish may if necessary be given to the surface of the thermoplastic resin layer on the opposite side undersurface to the side on which the electroconducting layer is provided. Further activation such as corona discharge treatment or flame treatment can be applied to these surfaces after giving them a finish. These treatments may be carried out either alone or in a desirable combination of two ore more treatments. The desirable combination includes subjecting the surface of the layer to activation after shaping or the like providing under coating after the activation and the like.

Suitable additives may be added to the thermal plastic resin layer or the like as long as it does not affect the objects of the present invention.

The thickness of the aforesaid support is preferably 25 m to 300 m more preferably 50 m to 260 m and still more preferably 75 m to 220 m. Supports having various rigidity may be used according to the purpose. It is preferred that the support used for electrophotographic image receiving sheets of photographic image quality is close to the support used for color film photos.
