Repository: api-evangelist/patents-2006

# patents-2006
This is the patent store for 2006.

File: _posts/2006-03-14-functional-polymers-via-surface-modifying-agents.markdown (part 1 of 3)
---

title: Functional polymers via surface modifying agents
abstract: Polymers, and particularly conventional commodity bulk polymers, are modified to have a surface activity of interest using a surface modifying polymer that includes a moiety that favors migration to the surface of the bulk polymer together with a moiety provides the activity of interest (e.g., biocidal, wettability modifying (hydrophobic or hydrophilic), resistance to radiant energy, providing a functional group for functionalizing the surface, etc.). The surface modifying polymer is combined with the bulk polymer, and, due to the presence of the moiety that favors migration, concentrates primarily on the surface of the bulk polymer such that the moiety that provides the activity of interest is located primarily on the surface of the bulk polymeric article which is produced. Advantageously, only a minimal amount (such as, e.g., about 2 weight %) of polymeric surface modifier is needed. Being able to achieve desired properties (such as biocidal activity, wettability modification, etc.) without needing much polymeric surface modifier is highly advantageous.
url: http://patft.uspto.gov/netacgi/nph-Parser?Sect1=PTO2&Sect2=HITOFF&p=1&u=%2Fnetahtml%2FPTO%2Fsearch-adv.htm&r=1&f=G&l=50&d=PALL&S1=07842388&OS=07842388&RS=07842388
owner: Virginia Commonwealth University
number: 07842388
owner_city: Richmond
owner_country: US
publication_date: 20060314
---
This patent application is a continuation of Ser. No. 11 290 803 filed Dec. 1 2005 now U.S. Pat. No. 7 771 793 which is a continuation in part of Ser. No. 10 882 238 filed Jul. 2 2004 now U.S. Pat. No. 7 396 590 which claims benefit of U.S. Provisional Application 60 485 494 filed Jul. 9 2003 and the complete contents of those applications are herein incorporated by reference.

This invention was made using grants from the U.S. Government particularly NSF 523279 DARPA 528979 and the government may have certain rights under the patent.

The present invention generally relates to a method for modifying the surface of conventional commodity polymers including without limitation polyurethanes polyesters polyethers polyamides polyimides etc.

Surface modification of a polymeric article is performed or attempted for a number of different reasons. For example it may be desirable to have a bulk polymer that has a surface that is modified to better accept a paint or dye or to have a surface that imparts a property such as resistance to chemical or radiant energy damage.

A number of different methods have been developed for modifying the surfaces of a polymer. Many of these methods involve post processing of the article. For example the polymeric article may be exposed to a plasma or a plasma processing step followed by grafting of compounds to the surface of the polymer. Also the polymeric article might be subjected to a chemical or radiant energy exposure to alter the surface. It is known to combine a fluorinated polymer with a conventional polymer to get the surface concentrated fluoropolymer. Ji Q. Kang H. Wang J. Wang S. Glass T. E. McGrath J. E. Surface characterization of fluorinated oxetane polyol modified polyurethane block copolymers Polymer Preprints 2000 41 346 347 Kim Y. S. Lee J. S. Ji Q. McGrath J. E. Surface properties of fluorinated oxetane polyol modified polyurethane block copolymers 2002 43 7161 7170. It is known that combining a fluorinated group with a UV absorbing chromophore surface concentrates the chromophore. Vogl O. Jaycox G. D. Hatada K. Macromolecular design and architecture Journal of Macromolecular Science Chemistry 1990 27 1781 1854. It is known that combining a perfluorohexyl group with a fullerene surface concentrates the fullerene at a styrene air interface. Chen W. McCarthy T. J. Adsorption migration of a perfluorohexylated fullerene from the bulk to the polymer air interface Macromolecules 1999 32 2342 2347. 

Certain work has occurred thus far on polymeric surface modifiers PSM . Chen W. McCarthy T. J. 1999 32 2342 2347 Ho T. Wynne K 1994 6 25 31 Ward R. S. White K. A. Hu C. B. in Planck H. Egbers G. Syre I. Eds. Elsevier Science Publishers Amsterdam 1984.

Surfaces have been made hydrophobic using PDMS PSMs. Ho Wynne supra Ratner B. D. Yoon S. C. Kaul A. Rahman R. in Planck H. Syre I. Dauner M. Egbers G. Eds. Elsevier New York 1986 Vol. 3 pp. 213 229 Tezuka Y. Fukushima A. Matsui S. Imai K. 1986 114 16 25. Surfaces have been made hydrophobic and oleophobic with fluorinated PSMs. Malik A. A. Carlson R. P. Aerojet General Corporation US 1997 p. 20 Thomas R. R. Anton D. R. Graham W. F. Darmon M. J. Sauer B. B. Stika K. M. Swartzfager D. G. 1997 30 2883 2890 Thomas R. R. Ji Q. Kim Y. S. Lee J. S. McGrath J. E. 2000 2000 Thomas R. R. Anton D. R. Graham W. F. Darmon M. J. Stika K. M. 1998 31 4595 4604. In this work the modifying soft block usually consists of a single repeat as typified by polydimethylsiloxane PSMs where the repeat unit is CH SiO see Ho Wynne supra or surface modifiers derived from semifluorinated oxetane monomers that yield telechelics having a 3 3 substituted 1 3 propylene oxide repeat for example CHC CH CHOCHCF CHO see Kim Y. S. Lee J. S. Ji Q. McGrath J. E. 2002 43 7161 7170 .

There has been work regarding oxetane monomers. Synthesis of fluorinated oxetanes is disclosed in U.S. Pat. No. 6 037 483 to Malik et al. Polymers and prepolymers from mono substituted fluorinated oxetane monomers and U.S. Pat. No. 5 807 977 to Malik et al. Solvent free process for the preparation of mono substituted fluorinated oxetane monomers . There has been work regarding synthesis of polyurethanes containing fluorinated oxetanes having a 3 3 substituted 1 3 propylene oxide repeat . See Kim et al. 2002 supra.

U.S. Pat. No. 6 479 623 to Malik Archibald Carlson Wynne and Kresge issued Nov. 12 2002 titled Amorphous Polyether Glycols based on bis substituted oxetane copolymers. 

PCT Int. Application No. WO 2001 US44556 20011128 by Patel Mohajer Twomey Mares and Nelson Honeywell Int. Inc. Polymeric additives and polymeric articles comprising the additive. 

PCT Int. Application No. WO1994 US5999 by Sastri Mohajer Young Boyle Allied Signal Inc. Polydiorganosiloxane modified polymer and its preparation. 

It is therefore an object of the invention to provide polymeric articles or coatings and methods of making polymeric articles or coatings where the polymeric article has a surface phase having an activity of interest.

According to the invention there is provided a methodology for preparing polymer articles or coatings which have a surface phase with an activity of interest. It is understood that a telechelic is an oligomeric or polymeric material with reactive groups usually at the chain ends and may also be called a macromonomer. In the methodology a surface active telechelic or polymer is prepared which includes at least one or more functional segmers which provide an activity of interest e.g. biocide bioactive UV protective hydrophobic hydrophilic conducting etc. . When combined with bulk polymer the surface active segmers act as chaperones to bring the functional segmers to the surface of the polymeric article during processing e.g. creation of a coating extruding etc. . In one embodiment the surface modifying additive consists of one or more telechelics that contain fluorinated surface active segmers and functional segmers or one or more polyurethanes comprised of conventional hard block forming units diisocyanates and diols and or diamines and soft blocks that contain fluorinated surface active segmers and functional segmers. The surface active segmers bring the functional segmers to the surface and together these segmers constitute the functional surface active soft block of the surface modifiers SMs . To demonstrate a specific embodiment in a broad range of possible functional SMs biocidal SMs have been prepared by preparing polyurethane SMs comprised of isophorone diisocyanante butane diol hard blocks and soft blocks comprised of fluorinated segmers surface active combined with biocidal moieties function in soft blocks. After activation these SMs effectively kill pathogen challenges on contact demonstrating the efficacy of the SM concept. Additional examples demonstrate that SMs confer unusual wetting behavior on the substrate polymer. Such tailored change may find use in biomaterials filters cosmetics and other areas where surface properties such as feel and capability to attract moisture are important. It is understood in the context of this patent that the terms telechelic and macromonomer are used interchangeably. Furthermore it is understood that when a statement is made such as telechelic in the polyurethane that the terminal reactive groups present on the telechelic are no longer present but changed to appropriate functionality by virtue of incorporation e.g a urethane group if reaction occurs between an alcohol group on the telechelic with an isocyanate on the hard block .

Advantageously a desired chaperoning function may be achieved using a minimal amount of PSM. Also advantageously it has now been shown that surface activity can be achieved in the case of a co segment M Ox where M a methoxy terminated ethylene oxide side chain without needing a fluorinated segment. Being able to use very little of a surface active segmer while providing the desired surface activity is advantageous because the co segment lowers the glass transition temperature of the soft block and may thereby make the functional segment more effective.

In a preferred embodiment the invention provides a method of producing a polymeric article or coating with a surface active property comprising the steps of forming a surface active polymer or telechelic having at least a segmer which enables an activity of interest such as e.g. a segmer which comprises an alkylammonium moiety a segmer which is present on a soft block such as e.g. a soft block containing no fluorinated segment etc. and combining said surface active polymer with said bulk polymer to produce a polymeric article having the surface active polymer concentrated primarily on the surface of said bulk polymer such as e.g. a polymeric article or coating having a combination function selected from the group consisting of biocidal activity and contraphilic activity . Preferably in this inventive production method a polymeric article or coating is produced with adding a minimal amount of surface modifier of not more than 5 weight with about 2 weight being a preferred example of a minimal amount of surface modifier.

The invention in another preferred embodiment provides a polymeric article or coating comprising a bulk polymer phase such as e.g. a bulk phase including polyurethane and a surface active phase such as e.g. a surface active phase including polyurethane a surface active phase that comprises less than 10 percent by weight of said polymeric article or coating a surface active phase that comprises about 0.1 3 percent by weight of said polymeric article or coating etc. present at a surface said surface active phase comprising a surface active polymer or soft block having at least a segmer which enables an activity of interest such as e.g. biocidal activity altering surface wettability of said bulk polymer providing an indicator such as e.g. a color change indicator fluorescence indicator phosphorescence indicator chemiluminescence indicator etc. a modifiable leaving group conductivity etc. with preferred examples of such inventive polymeric articles or coatings being those in which said surface active polymer and said bulk polymer are both polyurethanes and polymeric articles or coatings lacking a fluorinated segment. Preferably only a minimal amount such as e.g. preferably less than about 5 weight such as about 2 weight of PSM is included in these inventive polymeric articles or coatings. In the inventive polymeric articles and coatings there may be an identity of monomeric units in said bulk polymer phase and said surface active phase. In a preferred example both the bulk polymer phase and the surface active phase include polyurethane in an inventive coating or polymeric article. Examples of the segmer which enables an activity of interest are e.g. a segmer that includes a hydantoin or hydantoin like moiety a segmer that includes a dye a segmer that includes a moiety that converts to siliceous functionalization in the presence of moisture such as e.g. a moiety OSi OR where R is a hydrolysable group such as e.g. methoxy ethoxy propoxy trifluoroethoxy acetoxy etc. a segmer that includes a biocidal moiety a segmer that includes a bioactive moiety a segmer that includes an alkylammonium moiety etc.

In another preferred embodiment the invention provides a contraphilic polymeric material which is hydrophilic when dry and hydrophobic when wet wherein the contraphilic polymeric material has a delta theta of at least about 10 degrees preferably a delta theta of at least about 20 degrees more preferably a delta theta of at least about 25 degrees even more preferably a delta theta of at least about 30 degrees wherein delta theta means difference between initial contact angle when dry hydrophilic and a contact angle when wet hydrophobic .

In another preferred embodiment the invention provides a method of making a contraphilic polymeric material comprising processing a bulk polyurethane with a minimal amount such as e.g. about 2 weight and preferably not more than about 5 weight of contraphilic polymeric surface modifier PSM .

The invention provides in another preferred embodiment a polymer material or coating comprising an isophorone diisocyanate butane diol hard block and soft blocks comprised of at least biocidal moieties.

Also the invention in a further preferred embodiment provides an oligomeric or polymeric detergent or surfactant comprising at least two of oleophilic groups hydrophilic groups and fluorous groups.

The invention in another preferred embodiment also provides novel monomers such as e.g. a monomer Hy4Ox 5 5 dimethyl 3 2 3 methyloxetan 3 yl methoxy ethyl imidazolidine 2 4 dione and a monomer MOx 3 methoxymethyl 3 methyloxetane and novel telechelics such as e.g. a telechelic copolymerized from Hy4Ox and MOx. The telechelics of this invention may be used e.g. to make novel antimicrobial PSMs.

The invention in another preferred embodiment also provides polyurethanes containing Hy4Ox MOx telechelics.

In other preferred embodiments the invention provides a polyurethane surface modifier comprising a a segmer comprising a C12 alkyl ammonium and b a segmer comprising Me2Ox and a polyurethane surface modifier comprising a a segmer comprising a C12 alkylammonium and b a segmer comprising 3FOx.

The general concept of a surface modification contemplated by the present invention is shown in . The objective is to modify the surface of a coating or molded object referred to generically as a polymeric article to include a surface domain which has a property of interest without affecting the bulk properties in the bulk domain .

The invention generally relates to polymeric additives that act to modify the surface properties of conventional commodity polymers. This is achieved by synthesis of polymeric surface modifiers SMs or PSMs sometimes referred to as surface modifier additives SMAs with a structure that favors migration to the surface of a bulk polymer. In particular the surface philic character of the SMs depends on the presence of a functional block which is preferably a soft block or flexible chain segment that contains a surface active segmer and a functional segmer. The approach leverages the general tendency of soft blocks to surface segregate the presence of surface active groups such as fluorinated groups inclusive of fully fluorinated or semifluorinated groups e.g. CH n CF mF CH n CF mH where n is typically 1 10 and m is typically 1 12 in the soft segment and the synergistic combination of surface philic soft blocks with a multiplicity of surface active groups. Fluorinated groups have been mentioned but it should be appreciated that fluorinated groups are not required in all inventive embodiments.

A general structure for such a soft block is shown in . The exact embodiment will depend on the commodity or bulk polymer chosen for modification. In particular an air philic group such as a semifluorinated group is combined in the soft block with one or more functional moieties and shown for exemplary purposes as function and function respectively. The telechelic may have reactive end groups which may polymerize with monomers for the purpose of incorporation into an SMA as shown in . The telechelic block is itself preferably a polymer where the number of repeat units is preferably more than one for each unit and most preferably ranging between 2 and 200 for each unit. The functional soft block may be used alone or incorporated in a segmented copolymer to effect the preparation of a new kind of SM. The SM is added to a commodity polymer or base polymer that has desired bulk properties. The resulting blend is represented schematically in . The SM determines the surface properties by virtue of concentration of the SM at the surface or air polymer interface as shown in during ordinary processing conditions such as coating or extrusion.

There are two general ways that an SM may be employed. One is literally as an additive. That is the SM is added to some substrate system such as a liquid or solid coating composition. A second way is to spray or coat an extremely thin film on an already formed object such as a filter e.g. the SM alone or with the bulk polymer are sprayed or coated onto the surface of a filter with the SM migrating to the surface of the coating . In either case the combination of properties provided by the soft block structure illustrated in will assure that the function of interest will be surface concentrated.

The SM of this invention is generated in different ways. One method starts with the synthesis of monomers with suitable functions the polymerization of monomers to co macromonomers co telechelics and the generation of an SM by incorporating the co macromonomers into a polymer. A second method involves the modification of an SM polymer to generate the desired functional SM.

With reference to the circle represents a cyclic monomer substrate R or Rpreferably represents a reactive functional group introduced in ring opening polymerization such as the hydroxy group OH or amino group NH P is the mole fraction of monomer containing function F1 A and B are polymer forming moieties such as isocyanates and alcohol terminated chain extenders reactive groups Rand R respectively for polyurethane formation for example isocyanates and amine terminated chain extenders for polyurethane urea formation for example or only monomer or polymer A might be needed e.g. a dicarboxylic acid for ester formation for example.

With reference to the SM may be generated by synthesizing monomers F1 and F2 F2 may itself be synthesized by similar procedures used for F1 and then copolymerizing the monomers. This creates a macromonomer having F1 and F2 functions and the macromonomer itself may be a soft block or polymer. In a preferred embodiment the macromonomer is incorporated into e.g. polymerized with or grafted on etc. another polymer at either or both of its end groups R to form the desired SM. See for example the creation of a copolymer with monomers A and B and the macromonomer containing F1 and F2 in . In the present invention either F1 or F2 must be a segmer which preferentially migrates to the surface of a polymer during casting extrusion coating etc. Once formed the macromonomer and or polymer containing the macromonomer which separately or together are the surface modifiers SM is mixed typically 2 by weight or less into a desired base polymer to give a solid with a modified surface as shown in .

Another example of Fn is a group that has protected functionality such as a Si OR group where for the alcoxy groups R CH nH where n 1 5 and includes Me Et isopropyl propyl etc. and acetato and other hydrolysable groups . By protected is meant that upon exposure to a suitable reagent a chemical change takes place that produces a new kind of functionality. In the case of Si OR exposure to moist air or mild acid produces the Si OH group which is hydrophilic and can undergo a crosslinking reaction to produce a siliceous domain by well known condensation reactions releasing water. This importance of this approach is that a Si OH group would normally not migrate to the air polymer interface as it is a high energy group that prefers to remain in the bulk.

The functional group F2 or F3 could be a trimethylsilyl or similar group such as an oligosiloxane CH n Si Me O mSiMe . This cotelechelic may have some unusual combination of hydrophobic oleophobic behavior as surface active groups such as semifluorinated groups F1 are oleophobic and hydrophobic but groups such as trimethylsilyl or oligo siloxane are only hydrophobic but not oleophobic .

In testing the new approach to surface functionalization contemplated by this invention the C Br group has been introduced as a model functionality and is described in detail in Example 1. Another group of macromonomers containing CHO CHCHO n has been prepared to test the surface modified additive approach of the present invention and is described in detail in Examples 2 and 3. Examples 1 2 and 3 fall into class I described by co monomers cotelechelic polyurethane SMA with cotelechelic derived soft block . Examples 4 and 5 describe a reaction on polymer approach as described in .

In one embodiment the SMs can be polyurethanes. Polyurethanes PU are used in a variety of applications and are an excellent model for the general application of the present invention because of their broad use and robust character. The general scheme for polyurethane surface modifiers is shown in where a bulk polyurethane is combined with a surface modifier which contains an active group a functional group and a compatibilizing hard block to yield a product with a functional group concentrated at the coating surface. In this specific embodiment of the general concept surface active chaperone and functional groups are incorporated into the soft block. This approach takes advantage of both surface concentration of soft blocks and surface philicity of fluorinated groups. Further details are provided in Examples 4 and 5.

The specific functionality incorporated in the soft block in Example 1 is a reactive C Br group. In Examples 2 and 3 a hydrophilic ethylene oxide moiety is introduced. In Example 4 a hydantoin 5 5 dimethylhydantoin is introduced which confers on the surface of the SMA itself unusual wetting behavior. In Example 5 the surface concentrated pre biocide depicted in is reacted with bleach to generate surface concentrated biocidal chloramide function. However it should be understood that a wide variety of functionalities that is groups other than the F3 prebiocidal hydantoin group could be used in the practice of this invention including without limitation the groups noted above.

In order to obtain surface active telechelics bearing reactive groups co telechelics containing semifluorinated and bromomethyl groups can be prepared. 3 bromomethyl 3 methyloxetane BrOx is readily available and offers a reactive group for subsequent derivitization. Co polymerization of BrOx with 3FOx CHCF and 5FOx CHCFCF is contemplated in this exemplary process. Using the FOx BrOx telechelics polyurethanes were prepared employing isophorone diisocyanate IPDI butane diol BD hard blocks. Most work was done using a 40 hard block polyurethane IPDI BD 40 3FOx BrOx 1 1 where 40 is percent hard block and 1 1 signifies the mole ratio of 3FOx to BrOx. Example 1 provides details.

As described in Example 5 the pre biocidal functional group 5 5 dimethylhydantoin Hy was introduced into by a reaction on polymer carried out in dimethyl formamide DMF . shows the resulting SM 36 as IPDI BD 3FOx BrOx HyOx 1 0.3 0.7 where HyOx is a substituted oxetane segmer containing the hydantoin moiety. This was combined with bulk polyurethane conventional IPDI BD PTMO 2000 40 hard block polyurethane at 2 wt SM 36 98 wt bulk polyurethane mixture. The coating thus formed included an SM domain and a bulk polyurethane domain . Evidence for the surface concentration of 2 SM 98 polyurethane came from Wilhelmy plate analysis and biocidal activity.

It will be understood that the concentration of the SM in the polymeric article or coating to be formed can vary depending on the application. It will typically constitute 10 or less by weight and most preferably 0.1 3 weight percent of the polymeric article or coating. Even lower percentages may be adequate depending on the application and the SM composition and processes. Some SMs are more efficient surface concentrators than others.

As will be discussed below this invention can be employed to make a biocidal SM such that a polymeric article or coating formed according to the invention has an underlying bulk polymer domain and a surface domain having a SM with biocidal activity. This might for example be especially useful in the hospital or clinic setting wherein gloves countertops examining tables surgical equipment and tools devices such as catheters wall paper surfaces of computer keyboards cellphones and pagers and cabinetry can have polymer coating that provides a biocidal activity. The biocidal activity may also be useful in other settings such as schools and offices where large numbers of people are gathered. The biocidal activity may be useful in modifying air filters by for example applying a microcoating on the filter material or creating the filter from the SM and bulk polymer mixture so as to not only trap pathogens or agents but to inactivate them.

It should be understood that the invention can be used to impart a surface domain to a bulk polymer where the surface domain has a variety of other desired activities. For example in automobile applications it may be desirable to apply a polymer coating where the surface domain repels water or corrosive agents. This would require forming an SM with functional group segmers that make the surface of the polymer coating more repellant to water e.g. combining both fluorinated groups F1 with trimethylsilylated or oligosiloxane groups F2 as noted above might be used. Conversely in paper or sign making applications where it is desirable to accept dyes colorants paints or the like the SM would be formed with functional group segmers that make the polymer coating more hydrophilic e.g. hydrophilic groups such as polyethylene oxide moieties e.g. CHO CHCHO n where n 0 15 alcohols such as CH nOH or where n 1 10 and or amines such as CH nNH where n 1 10 and their derived ammonium salts as CH nNH where n 1 10 chromophoric groups alkylammonium groups such as NH CH nH where n 1 20 and combinations libraries of these groups to generate surfaces with specialized wetting behavior properties.

As another example it may be desirable to provide a means for functionalizing the surface of the polymer with leaving groups e.g. Br such that the surface could be derivatized with compounds of interest. In this instance the invention may allow the formation of diagnostic chips that have DNA RNA amino acids amino acid sequences or other biological materials of interest bonded to the surface of a polymer coating by way of interaction with the functional leaving group.

As yet another example the surface of a polymer can include a functional segmer which enables a fluorescent phosphorescent chemiluminescent or color change reaction to occur when the functional segmer is in contact with a particular agent. This property would find sensing detection utility in diagnostic devices as well as in applications such as signs and displays. In still another application of the invention fiber optics can be extruded where the surface of the optic includes the surface active agent which thus encircles the core. For example in the fiber optic application the surface modifier might prevent UV or other radiant energy from transmission to the core or by virtue of interaction with the evanescent surface wave might act as an optical sensor detector.

In the exemplary case of a biocidal SM Example 5 the SM was prepared via the method shown in wherein A and B together represent a hard block in a polyurethane PU derived from isophorone diisocyanate A and butane diol B . The low Tg block is a copolymer where F1 is a fluorinated group 3 FOx and F2 is a bromomethyl group. In this case not all the bromomethyl groups are replaced by biocide precursor 5 5 dimethylhydantoin F3 so that the resulting SM has three repeat units F1 the fluorinated group F2 the unreplaced bromomethyl groups and F3 the pre biocidal moiety 5 5 dimethylhydantoin . The resulting SM has been added to a base polyurethane treated with bleach to generate the biocidal N Cl group N halamine and tested against several pathogens. N halamines are discussed in detail in U.S. Pat. No. 6 469 177 to Worley which is herein incorporated by reference. As discussed in detail in Example 5 in 30 min exposure 99.999 or 5.2 log reduction of was observed against a suitable control. This sets a minimum for biocidal activity as no surviving bacteria were found after exposure to the SM modified PU. Similar results were obtained for and

The synthesis and characterization of nonionic detergents is well known. Such molecules have an amphiphilic structure. That is one end of the molecule may be hydrophilic while the other end is oleophilic. Molecules that have one hydrocarbon end one poly ethylene oxide end are examples. The bifunctional telechelics described herein may find use as polymeric nonionic detergents. For example the block telechelics described in Example 2 have a fluorocarbon end hydrophobic oleophobic and an oligomeric ethylene oxide end hydrophilic . Such architecture is uncommon. This architecture would mediate between fluorocarbon like and water like phases. For example such a detergent might be useful in emulsifying materials that are insoluble in water supercritical CO or other solvent. Such a structure could prevent phase separation between immiscible polymers.

Even the random copolymer may be useful as a nonionic detergent because of the extreme difference solubility parameter between fluorinated substituents that can be widely varied and hydrophilic side chains that can also be widely varied . This application would be novel for all binary and ternary combinations of 

Oleophilic groups such as CH nH tetramethylene oxide isomeric hydrocarbon and hydrocarbon halocarbon CHxCl H ketone containing side chains Hydrophilic groups such as aforementioned oligomeric and polymeric ethylene oxide alcohol carboxylic acid amine containing side chains Fluorous groups such as those aforementioned e.g. CH n CF mF CH n CF mH where n is typically 1 10 and m is typically 1 12 .

In view of the contemplation of use of molten salts as reaction media and other applications for amphiphilic and even triphilic molecules molecules with cationic typically alkyl ammonium or anionic typically carboxylate sulfate sulfonate phophonate functionality are readily envisaged and could be used in combination with oleophilic hydrophilic and fluorous groups described above.

Homo and copolymerization of BrOx and FOx monomers were carried out by a modification of the procedure reported by Malik. Malik A. A. Archibald T. G. GenCorp US 2000. Cationic ring opening polymerization was employed with BFdietherate and 1 4 butanediol as catalyst and co catalyst respectively to give the desired telechelic. A typical procedure follows.

Copolymerization of 3 trifluoroethoxy 3 methyloxetane 3FOx and 3 bromomethyl 3 methyloxetane BrOx monomers were carried out by a modification of a published procedure. Cationic ring opening polymerization was employed using BFOEtand 1 4 butanediol as catalyst and co catalyst respectively. Methylene chloride 5.54 ml was poured into a round bottom flask under nitrogen. 1 4 butanediol 0.77 g 8.54 mmol and BFOEt 2.45 g 17.27 mmol were added into reaction medium and stirred at room temperature for 45 min under nitrogen purge. Then the solution was cooled to 20 C. by using dry aqueous isopropyl alcohol mixture. Mixture of 3FOx and BrOx monomers e.g. total 30.09 g 172.43 mmol in methylene chloride 42.10 ml was added drop wise with an addition rate of 170 drops min. The reaction temperature was kept at 25 to 30 C. by addition of extra dry ice for 5 hrs. The reaction mixture was then brought to room temperature and quenched with 50 ml of water. The organic phase was separated washed with 2 wt aqueous HCl and NaCl solutions and then precipitated into methanol water mixture 5 1 . The precipitated macromonomer was placed into vacuum oven for overnight drying at 50 C. 4 Torr. The product was viscous slightly opaque with more than 85 yield.

A number of FOx BrOx telechelics were made by a similar procedure. The compositions and molecular weights are shown in Table 1 below 

Molecular weights were obtained by integrating the high field methylene peaks next to the trifluoroacetyl group at 4.2 4.3 ppm and methyl peaks in FOx at 0.92 ppm CH FOx and BrOx at 1.05 ppm CH BrOx . Table 1 lists telechelic molecular weights determined by end group analysis. In previous reports homotelechelic molecular weights were determined by integrating the low field methyl peaks due to terminal residues and the main chain ones Malik A A. Carlson R. P. U.S. Pat. No. 5 637 772 1997 which is herein incorporated by reference . Molecular weights were determined by GPC in THF compared to PS standards for those telechelics not having a refractive index matching THF. The observed values for Mw and Mn Table 1 fn. values give the following polydispersities 1.58 for BrOx 2.04 for 3FOx BrOx 1 2 and 1.35 for 5FOx BrOx 1 2. These values are similar to those previously reported for 3FOx and 5FOx polyoxetane telechelics polymerized using the BFTHF neopentyl glycol catalyst co catalyst system. Kausch C. M. Leising J. E. Medsker R. E. Russell V. M. Thomas R. R Malik A. A. Synthesis characterization and unusual surface activity of a series of novel architecture water dispersible poly fluorooxetane s Langmuir 2002 18 5933 38 

Thermal analysis. Standard and temperature modulated DSC MDSC starting from sub ambient temperatures were used to measure the telechelic T Table 2 . MDSC experiments were performed at a heating rate of 3 C. min with a modulation temperature of 0.5 C. min. It is important to note that all telechelics have low glass transition temperatures characteristic of polyols used as soft blocks in polyurethanes.

Polyurethanes containing FOx BrOx soft blocks. A number of SM polyurethanes were synthesized. The compositions are summarized in Table 3. In designating compositions such as IPDI BD 40 3FOx BrOx 1 1 4700 the hard block composition is followed with hard block wt in parentheses. The soft block segmers are next followed by their mole ratio and Mn in parenthesis. The segmented PUs were synthesized in a conventional two step procedure as shown in Scheme 2. First an excess of IPDI was added to telechelic. When all the alcohol groups were consumed BD chain extender was added until no isocyanate absorption was detectable by FT IR. As the viscosity increased DMF or THF DMF was added so that the solution contained about 30 40 solids at the end of the reaction. PUs having different concentrations of soft block can be obtained simply by changing the ratio of telechelic to chain extender 1 4 butanediol ratio.

The hard segment concentration was utilized was 40 45 wt . PUs having lower hard block content 25 35 are mechanically very soft while those with higher hard block content 45 60 are rigid. The hard block content in an SM application could thus be varied to optimize compliance with the substrate polymer.

Representative FOx BrOx polyurethane synthesis. A typical synthesis is represented by the synthesis for IPDI BD 40 3FOx BrOx 1 1 4700 . The polyurethane PU was synthesized in 3 neck round bottom flask. Oxetane polyol 3FoxBrOx 1 1 9.23 g 1.92 mmol was introduced into the flask with isophorone diisocyanate IPDI 4.44 g 19.97 mmol . Dimethyl formamide DMF 3.13 g was added into the reaction mixture as solvent. The initial solid was 81 . The solution was heated and stirred with an over head stirrer under nitrogen purge and with condenser. 7 drops of dibutyltin dilaurate catalyst T 12 1 wt in toluene was added to reaction medium when the reaction temperature was 65 70 C. The mixture was stirred for 3 hours at this temperature range. The reaction was followed by FT IR. After 3 hours the prepolymer was ready for chain extension. 1 4 butane diol BD 1.61 g 17.87 mmol was used as chain extender. The reaction was frequently diluted with DMF as the polymer molecular weight increases. Chain extension took place at the same temperature range 65 70 C. . The reaction was followed with FT IR. The reaction continued until all the isocyanate NCO was consumed. The final PU has slightly yellow color and the final concentration of the mixture was 43 . The resulting PU was then precipitated into methanol for purification. The solution cast PU films were prepared.

Table 3 provides compositions molecular weights and DSC information. We were not able to synthesize a 5FOx homo telechelic polyurethane. The reaction mixture phase separated during the chain extension apparently due to the different solubility parameters of 5FOx.

Molecular weights. Molecular weights and polydispersities of the new polyurethanes are shown in Table 3. GPC analyses gave Ms in the range of 30 60 000. With one exception Ms for the FOx BrOx polyurethanes have somewhat lower Ms compared to the conventional PTMO analog. While molecular weights are modest all the polyurethanes formed smooth optically transparent coatings and freestanding films.

Wetting Behavior. Polyurethane wetting behavior was determined by the Wilhelmy plate method using a Dynamic Contact Angle Analyzer DCA . The Wilhelmy plate experiment has been discussed in connection with the measurement of intrinsic contact angles for model PDMS networks. Uilk J. M. Mera A. E. Fox R. B. Wynne K. J. Hydrosilation cured poly dimethylsiloxane networks Intrinsic contact angles via dynamic contact angle analysis Macromolecules 2003 36 3689 3694. Remarkably all of the co telechelic polyurethanes have higher and lower than the parent homo telechelic PUs Table 4 .

The most surprising result for PU co telechelics 116 32 is the wetting behavior of PU 4 IPDI BD 40 3FOx BrOx 1 1 4700 . These values are constant over three cycles and no water contamination is detected. The very stable contact angle hysteresis 84 is noteworthy for topologically smooth surfaces vida infra . Few polymers have that exceed 116 .

Surface Modifying Behavior. IPDI BD 40 3FOx BrOx 1 1 4700 2 was added to an ordinary IPDI BD polyurethane containing a 2000 MW poly tetramethylene oxide soft block. X ray photoelectron spectroscopy demonstrated surface concentration of the SM by virtue of Br and F analysis that was similar to IPDI BD 40 3FOx BrOx 1 1 4700 alone. These results demonstrate the efficacy of surface concentration of the reactive C Br function. That is a function which contains a Br leaving group that allows modification of the polymer after formation of the polymeric article or coating.
