Repository: api-evangelist/patents-2006

# patents-2006
This is the patent store for 2006.

File: _posts/2006-12-04-cellulose-articles-containing-an-additive-composition.markdown (part 1 of 3)
---

title: Cellulose articles containing an additive composition
abstract: In one embodiment, the present invention provides a method of forming a cellulose article having a specific volume of less than 3 cc/gm. The method includes the step of incorporating cellulose fibers with a compound, wherein the compound includes an aqueous dispersion. The aqueous dispersion may have at least one polymer selected from the group consisting of an ethylene-based thermoplastic polymer, a propylene-based thermoplastic polymer, and mixtures thereof; at least one polymeric stabilizing agent; and water. In certain embodiments, a combined amount of the at least one polymer and the at least one stabilizing agent comprises about 25 to about 74 volume percent of the aqueous dispersion.
url: http://patft.uspto.gov/netacgi/nph-Parser?Sect1=PTO2&Sect2=HITOFF&p=1&u=%2Fnetahtml%2FPTO%2Fsearch-adv.htm&r=1&f=G&l=50&d=PALL&S1=08029646&OS=08029646&RS=08029646
owner: Dow Global Technologies LLC
number: 08029646
owner_city: Midland
owner_country: US
publication_date: 20061204
---
This application is a 371 national stage of International Application No. PCT US2006 046495 filed Dec. 4 2006 entitled CELLULOSE ARTICLES CONTAINING AN ADDITIVE COMPOSITION the teachings of which are incorporated by reference as if reproduced hereinbelow and claims priority to provisional application Ser. No. 60 750 466 filed on Dec. 15 2005 entitled IMPROVED CELLULOSE ARTICLES CONTAINING AN ADDITIVE COMPOSITION the teachings of which are incorporated by reference herein as if reproduced in full hereinbelow.

The invention relates generally to cellulose based articles and a method to improve properties of the cellulose based articles including the water resistance oil and grease resistance wet and dry strength or softness of the articles.

Cellulose based compositions are used in a wide range of products and can include general categories such as paper and paper board. Specific end use products range from sanitary napkins cardboard boxes paper writing copying photographic etc. wet wipes paper plates food containers and many others. Many of these products also include folds or bends such as compartments in a paper plate or food container creating additional manufacturing concerns.

Cellulose based compositions are often modified for end use applications. Various chemicals added to these cellulose based compositions can improve desired properties such as wet and dry strength softness water resistance oil and grease resistance and others. Unfortunately however when steps are taken to increase one property of the product other characteristics of the product are often adversely affected.

As one example of modifying a cellulose based composition in the area of oil and grease resistance there are many packages such as pizza boxes and hamburger wrappers which must be treated to prevent the unsightly staining of the package by the oil and grease from the food or other items that are packaged. Current treatments used for oil and grease resistance include treatment with fluorocarbons or extrusion coating the paper with a layer of polymer such as LDPE. Fluorocarbon treatment often causes issues with consumer perception LDPE coating often requires a high coating thickness increasing costs.

As another example water resistance barrier is another important attribute needed in many paper and board applications including corrugated boxes for cool storage of fruits and vegetables as well as fish and meat packaging. Wax coatings are often used to provide the needed water resistance. These wax coatings are typically costly due to the high coating thickness required. The wax coatings also cause problems as the waxed boxes cannot be recycled in the same way as non waxed boxes.

As a third example of enhancing the performance of cellulose based compositions photographic quality paper is often based on a multilayer design which consists of a paper substrate with a water impermeable polymer layer. This is often further coated with an overcoat of a water absorbent layer and optionally an ink receptive top layer often containing cationic functionality to bind with pigments .

The above examples illustrate coating a cellulose based composition with a polymer or other chemical after forming the paper or board. A polymer coating can be formed by processes such as spraying a polymer dispersion onto the paper or by coextruding a polymer layer for example. Dispersions or emulsions have also been added to an aqueous suspension containing cellulosic fibers optional fillers and various additives. The aqueous suspension is fed into a headbox ejecting the suspension onto a wire where a wet web of paper is formed. The water drained from the wire referred to as white water is usually partly recirculated in the papermaking process.

Several references disclose the use of various thermoplastic dispersions as a coating on paper and other substrates to impart specific properties including heat sealability water and or oil barrier including WO2005 021638 DE10109992 and EP0972794. WO99 24492 discloses the use of certain polyolefin dispersions specifically ethylene styrene interpolymers for use as a barrier coating on paper. WO98 03731 discloses the use of a dispersion of ethylene acrylic acid copolymer EAA added in the wet end of the papermaking process to impart sizing water resistance to the finished cellulosic article. U.S. Pat. No. 4 775 713 discloses aqueous dispersions containing various thermoplastics and a thermoplastic polymer containing a carboxylic acid salt group.

Another important attribute for efficient operations within a paper mill is the ability to reclaim or recycle materials used in the process such as white water recirculation and the rebroking of edge trim and paper made during startup and shutdown transforming the paper back into a slurry of pulp . The coating of the cellulosic fibers after forming a web of paper or paper board can have negative effects on the rebrokeability of the paper. Dispersions added to the process prior to forming the paper can negatively affect white water recirculation.

Accordingly there exists a need for determining dispersion compositions useful as a paper coating or additive to enhance specific performance attributes. There also exists a need to determine a narrower range of dispersion compositions which can enhance specific performance attributes while not adversely affecting other attributes such as improving strength while maintaining softness for example. Further there exists a need to determine methods and compositions which allow the recycling and reclamation of process materials to improve the manufacturing efficiency and cost of the papermaking process.

In one aspect embodiments of the invention relate to cellulose based articles having a specific volume of less than 3 cc gm for example paper and board structures incorporating a compound comprising an aqueous polyolefin dispersion resulting in articles having improved properties. In various embodiments the articles can have improved oil and grease resistance improved water resistance controlled coefficients of friction thermal embossability thermalformability improved wet and dry strength or an improved softness among others.

In one embodiment the present invention provides a method of forming a cellulose article having a specific volume of less than 3 cc gm including incorporating cellulose fibers with a compound wherein the compound includes an aqueous dispersion having at least one polymer selected from the group consisting of an ethylene based thermoplastic polymer a propylene based thermoplastic polymer and mixtures thereof at least one polymeric stabilizing agent water and wherein a combined amount of the at least one polymer and the at least one stabilizing agent comprises about 25 to about 74 volume percent of the aqueous dispersion.

In another embodiment the present invention provides a cellulose based article having a specific volume of less than 3 cc gm including a cellulose based composition and an applied compound. The applied compound at the time of application may include an aqueous dispersion having at least one polymer selected from the group consisting of an ethylene based thermoplastic polymer a propylene based thermoplastic polymer and mixtures thereof at least one polymeric stabilizing agent wherein the stabilizing agent comprises a partially or fully neutralized ethylene acid copolymer and water. The article may have an oil and grease resistance value of at least 9 as measured using the Kit test at an exposure time of 15 seconds.

In another embodiment the present invention provides a cellulose based article having a specific volume of less than 3 cc gm including a cellulose based composition and an applied compound. The applied compound at the time of application may include an aqueous dispersion having at least one polymer selected from the group consisting of an ethylene based thermoplastic polymer a propylene based thermoplastic polymer and mixtures thereof at least one polymeric stabilizing agent and water. The stabilizing agent may include a partially or fully neutralized ethylene acid copolymer. The cellulose based article may have a water resistance value of less than about 10 g m 120 seconds as measured via the Cobb test.

In other embodiments the present invention provides a cellulose based article having a specific volume of less than 3 cc gm formed by a process including the steps of providing pulp fibers to the process and incorporating the fibers with a compound. The compound may include an aqueous dispersion having at least one polymer selected from the group consisting of an ethylene based thermoplastic polymer a propylene based thermoplastic polymer and mixtures thereof at least one polymeric stabilizing agent and water. The process may include forming an aqueous suspension of the pulp fibers forming the aqueous suspension into a paper web and drying the paper web.

In other embodiments the present invention provides a method of forming a cellulose article having a specific volume of less than 3 cc gm including the steps of applying a compound to a cellulose based composition forming an aqueous suspension of the cellulose based composition forming the aqueous suspension into a paper web drying the paper web. The compound may include an aqueous dispersion having at least one polymer selected from the group consisting of an ethylene based thermoplastic polymer a propylene based thermoplastic polymer and mixtures thereof at least one polymeric stabilizing agent and water.

Other aspects and advantages of the invention will be apparent from the following description and the appended claims.

In one aspect embodiments of the invention relate to cellulose based articles for example paper and board structures incorporating a compound comprising an aqueous polyolefin dispersion resulting in articles having improved properties. In various embodiments the articles can have improved oil and grease resistance improved water resistance controlled coefficients of friction thermal embossability thermalformability improved wet and dry strength or an improved softness among others. The incorporation of the compound comprising an aqueous polyolefin dispersion with in or on cellulose based articles can for example result in oil and grease resistant paper and paper board for use in applications such as pizza boxes hamburger wrappers and corrugated produce boxes. In other embodiments the incorporation can result in an improved photographic quality ink jet paper.

The cellulose based articles of the present invention may be formed by incorporating a cellulose based composition with a compound comprising an aqueous dispersion where the dispersion comprises a base polymer and a stabilizing agent. The following description will first detail the compound and the aqueous dispersion. The cellulose based composition will then be discussed followed by a description of the manners in which the dispersion may be incorporated on or into the cellulose based composition.

In certain embodiments a filler can be added to the dispersion to form a dispersion compound. For simplicity and clarity dispersions and dispersion compounds will generally be referred to as dispersions herein.

Embodiments of the present invention employ ethylene based polymers propylene based polymers and propylene ethylene copolymers as one component of a composition.

In selected embodiments one component is formed from ethylene alpha olefin copolymers or propylene alpha olefin copolymers. In particular in preferred embodiments the base polymer comprises one or more non polar polyolefins.

In other selected embodiments olefin block copolymers e.g. ethylene multi block copolymer such as those described in the International Publication No. WO2005 090427 and U.S. patent application Ser. No. 11 376 835 may be used as the base polymer. Such olefin block copolymer may be an ethylene olefin interpolymer 

 a having a Mw Mn from about 1.7 to about 3.5 at least one melting point Tm in degrees Celsius and a density d in grams cubic centimeter wherein the numerical values of Tm and d corresponding to the relationship 2002.9 4538.5 2422.2 or

 b having a Mw Mn from about 1.7 to about 3.5 and being characterized by a heat of fusion H in J g and a delta quantity T in degrees Celsius defined as the temperature difference between the tallest DSC peak and the tallest CRYSTAF peak wherein the numerical values of T and H having the following relationships 0.1299 62.81 for greater than zero and up to 130 J g 48 C. for greater than 130 J g 

wherein the CRYSTAF peak being determined using at least 5 percent of the cumulative polymer and if less than 5 percent of the polymer having an identifiable CRYSTAF peak then the CRYSTAF temperature being 30 C. or

 c being characterized by an elastic recovery Re in percent at 300 percent strain and 1 cycle measured with a compression molded film of the ethylene olefin interpolymer and having a density d in grams cubic centimeter wherein the numerical values of Re and d satisfying the following relationship when ethylene olefin interpolymer being substantially free of a cross linked phase 1481 1629 or

 d having a molecular fraction which elutes between 40 C. and 130 C. when fractionated using TREF characterized in that the fraction having a molar comonomer content of at least 5 percent higher than that of a comparable random ethylene interpolymer fraction eluting between the same temperatures wherein said comparable random ethylene interpolymer having the same comonomer s and having a melt index density and molar comonomer content based on the whole polymer within 10 percent of that of the ethylene olefin interpolymer or

 e having a storage modulus at 25 C. G 25 C. and a storage modulus at 100 C. G 100 C. wherein the ratio of G 25 C. to G 100 C. being in the range of about 1 1 to about 9 1.

 a having a molecular fraction which elutes between 40 C. and 130 C. when fractionated using TREF characterized in that the fraction having a block index of at least 0.5 and up to about 1 and a molecular weight distribution Mw Mn greater than about 1.3 or

 b having an average block index greater than zero and up to about 1.0 and a molecular weight distribution Mw Mn greater than about 1.3.

In specific embodiments polyolefins such as polypropylene polyethylene and copolymers thereof and blends thereof as well as ethylene propylene diene terpolymers may be used. In some embodiments preferred olefinic polymers include homogeneous polymers described in U.S. Pat. No. 3 645 992 issued to Elston high density polyethylene HDPE as described in U.S. Pat. No. 4 076 698 issued to Anderson heterogeneously branched linear low density polyethylene LLDPE heterogeneously branched ultra low linear density polyethylene ULDPE homogeneously branched linear ethylene alpha olefin copolymers homogeneously branched substantially linear ethylene alpha olefin polymers which can be prepared for example by a process disclosed in U.S. Pat. Nos. 5 272 236 and 5 278 272 the disclosures of which are incorporated herein by reference and high pressure free radical polymerized ethylene polymers and copolymers such as low density polyethylene LDPE .

Polymer compositions described in U.S. Pat. Nos. 6 566 446 6 538 070 6 448 341 6 316 549 6 111 023 5 869 575 5 844 045 or 5 677 383 each of which is incorporated herein by reference in its entirety are also suitable in some embodiments. Of course blends of polymers can be used as well. In some embodiments the blends include two different Ziegler Natta polymers. In other embodiments the blends can include blends of a Ziegler Natta and a metallocene polymer. In still other embodiments the polymer used herein is a blend of two different metallocene polymers. In other embodiments polymers produced from single site catalysts may be used. In yet another embodiment block or multi block copolymers may be used in embodiments of the invention. Such polymers include those described and claimed in WO2005 090427 having priority to U.S. Ser. No. 60 553 906 filed Mar. 7 2004 .

In some particular embodiments the polymer is a propylene based copolymer or interpolymer. In some embodiments the propylene ethylene copolymer or interpolymer is characterized as having substantially isotactic propylene sequences. The term substantially isotactic propylene sequences and similar terms mean that the sequences have an isotactic triad mm measured by C NMR of greater than about 0.85 preferably greater than about 0.90 more preferably greater than about 0.92 and most preferably greater than about 0.93. Isotactic triads are well known in the art and are described in for example U.S. Pat. No. 5 504 172 and WO 00 01745 which refer to the isotactic sequence in terms of a triad unit in the copolymer molecular chain determined by C NMR spectra.

In other particular embodiments the base polymer may be ethylene vinyl acetate EVA based polymers. In other embodiments the base polymer may be ethylene methyl acrylate EMA based polymers. In other particular embodiments the ethylene alpha olefin copolymer may be ethylene butene ethylene hexene or ethylene octene copolymers or interpolymers. In other particular embodiments the propylene alpha olefin copolymer may be a propylene ethylene or a propylene ethylene butene copolymer or interpolymer.

In certain embodiments the base polymer can be an ethylene octene copolymer or interpolymer having a density between 0.863 and 0.911 g cc and melt index 190 C. with 2.16 kg weight from 0.1 to 100 g 10 min. In other embodiments the ethylene octene copolymers may have a density between 0.863 and 0.902 g cc and melt index 190 C. with 2.16 kg weight from 0.8 to 35 g 10 min.

In certain embodiments the base polymer can be a propylene ethylene copolymer or interpolymer having an ethylene content between 5 and 20 by weight and a melt flow rate 230 C. with 2.16 kg weight from 0.5 to 300 g 10 min. In other embodiments the propylene ethylene copolymer or interpolymer may have an ethylene content between 9 and 12 by weight and a melt flow rate 230 C. with 2.16 kg weight from 1 to 100 g 10 min.

In certain other embodiments the base polymer can be a low density polyethylene having a density between 0.911 and 0.925 g cc and melt index 190 C. with 2.16 kg weight from 0.1 to 100 g 10 min.

In other embodiments the base polymer can have a crystallinity of less than 50 percent. In preferred embodiments the crystallinity of the base polymer may be from 5 to 35 percent. In more preferred embodiments the crystallinity can range from 7 to 20 percent.

In certain other embodiments the base polymer can have a melting point of less than 110 C. In preferred embodiments the melting point may be from 25 to 100 C. In more preferred embodiments the melting point may be between 40 and 85 C.

In certain embodiments the base polymer can have a weight average molecular weight greater than 20 000 g mole. In preferred embodiments the weight average molecular weight may be from 20 000 to 150 000 g mole in more preferred embodiments from 50 000 to 100 000 g mole.

The one or more thermoplastic resins may be contained within the aqueous dispersion in an amount from about 1 by weight to about 96 by weight. For instance the thermoplastic resin may be present in the aqueous dispersion in an amount from about 10 by weight to about 70 by weight such as from about 20 to about 50 by weight.

Those having ordinary skill in the art will recognize that the above list is a non comprehensive listing of suitable polymers. It will be appreciated that the scope of the present invention is restricted by the claims only.

Embodiments of the present invention use a stabilizing agent to promote the formation of a stable dispersion or emulsion. In selected embodiments the stabilizing agent may be a surfactant a polymer different from the base polymer detailed above or mixtures thereof. In certain embodiments the polymer can be a polar polymer having a polar group as either a comonomer or grafted monomer. In preferred embodiments the stabilizing agent comprises one or more polar polyolefins having a polar group as either a comonomer or grafted monomer. Typical polymers include ethylene acrylic acid EAA and ethylene methacrylic acid copolymers such as those available under the trademarks PRIMACOR trademark of The Dow Chemical Company NUCREL trademark of E.I. DuPont de Nemours and ESCOR trademark of ExxonMobil and described in U.S. Pat. Nos. 4 599 392 4 988 781 and 5 938 437 each of which is incorporated herein by reference in its entirety. Other polymers include ethylene ethyl acrylate EEA copolymer ethylene methyl methacrylate EMMA and ethylene butyl acrylate EBA . Other ethylene carboxylic acid copolymer may also be used. Those having ordinary skill in the art will recognize that a number of other useful polymers may also be used.

Other surfactants that may be used include long chain fatty acids or fatty acid salts having from 12 to 60 carbon atoms. In other embodiments the long chain fatty acid or fatty acid salt may have from 12 to 40 carbon atoms.

If the polar group of the polymer is acidic or basic in nature the stabilizing polymer may be partially or fully neutralized with a neutralizing agent to form the corresponding salt. In certain embodiments neutralization of the stabilizing agent such as a long chain fatty acid or EAA may be from 25 to 200 on a molar basis from 50 to 110 on a molar basis in other embodiments. For example for EAA the neutralizing agent is a base such as ammonium hydroxide or potassium hydroxide for example. Other neutralizing agents can include lithium hydroxide or sodium hydroxide for example. In another alternative the neutralizing agent may for example be any amine such as monoethanolamine or 2 amino 2 methyl 1 propanol AMP . Those having ordinary skill in the art will appreciate that the selection of an appropriate neutralizing agent depends on the specific composition formulated and that such a choice is within the knowledge of those of ordinary skill in the art.

Additional surfactants that may be useful in the practice of the present invention include cationic surfactants anionic surfactants or a non ionic surfactants. Examples of anionic surfactants include sulfonates carboxylates and phosphates. Examples of cationic surfactants include quaternary amines. Examples of non ionic surfactants include block copolymers containing ethylene oxide and silicone surfactants. Surfactants useful in the practice of the present invention can be either external surfactants or internal surfactants. External surfactants are surfactants that do not become chemically reacted into the polymer during dispersion preparation. Examples of external surfactants useful herein include salts of dodecyl benzene sulfonic acid and lauryl sulfonic acid salt. Internal surfactants are surfactants that do become chemically reacted into the polymer during dispersion preparation. An example of an internal surfactant useful herein includes 2 2 dimethylol propionic acid and its salts.

In particular embodiments the dispersing agent or stabilizing agent may be used in an amount ranging from greater than zero to about 60 by weight based on the amount of base polymer or base polymer mixture used. For example long chain fatty acids or salts thereof may be used from 0.5 to 10 by weight based on the amount of base polymer. In other embodiments ethylene acrylic acid or ethylene methacrylic acid copolymers may be used in an amount from 0.5 to 60 by weight based on polymer. In yet other embodiments sulfonic acid salts may be used in an amount from 0.5 to 10 by weight based on the amount of base polymer.

The type and amount of stabilizing agent used can also affect end properties of the cellulose based article formed incorporating the dispersion. For example articles having improved oil and grease resistance might incorporate a surfactant package having ethylene acrylic acid copolymers or ethylene methacrylic acid copolymers in an amount from about 10 to about 50 by weight based on the total amount of base polymer. A similar surfactant package may be used when improved strength or softness is a desired end property. As another example articles having improved water or moisture resistance might incorporate a surfactant package utilizing long chain fatty acids in an amount from 0.5 to 5 or ethylene acrylic acid copolymers in an amount from 10 to 50 both by weight based on the total amount of base polymer. In other embodiments the minimum amount of surfactant or stabilizing agent must be at least 1 by weight based on the total amount of base polymer.

Embodiments of the present invention employ a filler as part of the composition. In the practice of the present invention a suitable filler loading in a polyolefin dispersion can be from about 0 to about 600 parts of filler per hundred parts of polyolefin. In certain embodiments the filler loading in the dispersion can be from about 0 to about 200 parts of filler per hundred parts of a combined amount of the polyolefin and the polymeric stabilizing agent. The filler material can include conventional fillers such as milled glass calcium carbonate aluminum trihydrate talc antimony trioxide fly ash clays such as bentonite or kaolin clays for example or other known fillers.

In preferred formulations therefore dispersions in accordance with the present invention may include a base polymer which may comprise at least one non polar polyolefin a stabilizing agent which may comprise at least one polar polyolefin and optionally a filler. With respect to the base polymer and the stabilizing agent in preferred embodiments the at least one non polar polyolefin may comprise between about 30 to 99 by weight of the total amount of base polymer and stabilizing agent in the composition. More preferably the at least one non polar polyolefin comprises between about 50 and about 80 . Still more preferably the one or more non polar polyolefins comprise about 70 .

With respect to the filler typically an amount greater than about 0 to about 1000 parts per hundred of the polymer polymer meaning here the non polar polyolefin combined with the stabilizing agent is used. In selected embodiments between about 50 to 250 parts per hundred are used. In selected embodiments between about 10 to 500 parts per hundred are used. In still other embodiments from between about 20 to 400 parts per hundred are used. In other embodiments from about 0 to about 200 parts per hundred are used.

These solid materials are preferably dispersed in a liquid medium which in preferred embodiments is water. In preferred embodiments sufficient neutralization agent is added to neutralize the resultant dispersion to achieve a pH range of between about 4 to about 14. In preferred embodiments sufficient base is added to maintain a pH of between about 6 to about 11 in other embodiments the pH may be between about 8 to about 10.5. Water content of the dispersion is preferably controlled so that the solids content base polymer plus stabilizing agent is between about 1 to about 74 by volume. In another embodiment the solid content is between about 25 to about 74 by volume. In particular embodiments the solids range may be between about 10 to about 70 by weight. In other particular embodiments the solids range is between about 20 to about 60 by weight. In particularly preferred embodiments the solids range is between about 30 to about 55 by weight.

In certain embodiments a fibrous structure with a compound can have a combined amount of the at least one polymer and the polymeric stabilizing agent in the range of about 10 to about 150 parts per hundred parts by weight of the textile. In other embodiments a fibrous structure with a compound can have a combined amount of the filler the at least one polymer and the polymeric stabilizing agent in the range of about 10 to about 600 parts per hundred parts by weight of the textile from about 10 to about 300 parts in other embodiments.

Dispersions formed in accordance with embodiments of the present invention are characterized in having an average particle size of between about 0.1 to about 5.0 microns. In other embodiments dispersions have an average particle size of from about 0.5 m to about 2.7 m. In other embodiments from about 0.8 M to about 1.2 M. By average particle size the present invention means the volume mean particle size. In order to measure the particle size laser diffraction techniques may be employed for example. A particle size in this description refers to the diameter of the polymer in the dispersion. For polymer particles that are not spherical the diameter of the particle is the average of the long and short axes of the particle. Particle sizes can be measured on a Beckman Coulter LS230 laser diffraction particle size analyzer or other suitable device.

For example a formulation of the present invention can include surfactants frothing agents dispersants thickeners fire retardants pigments antistatic agents reinforcing fibers antifoam agent anti block wax dispersion antioxidants a neutralizing agent a rheology modifier preservatives biocides acid scavengers a wetting agent and the like. While optional for purposes of the present invention other components can be highly advantageous for product stability during and after the manufacturing process.

In addition embodiments of the present invention optionally include a filler wetting agent. A filler wetting agent generally may help make the filler and the polyolefin dispersion more compatible. Useful wetting agents include phosphate salts such as sodium hexametaphosphate. A filler wetting agent can be included in a composition of the present invention at a concentration of at least about 0.5 parts per 100 parts of filler by weight.

Furthermore embodiments of the present invention may optionally include a thickener. Thickeners can be useful in the present invention to increase the viscosity of low viscosity dispersions. Thickeners suitable for use in the practice of the present invention can be any known in the art such as for instance poly acrylate type or associate non ionic thickeners such as modified cellulose ethers. For example suitable thickeners include ALCOGUM VEP II trademark of Alco Chemical Corporation RHEOVIS and VISCALEX trademarks of Ciba Ceigy UCAR Thickener 146 or ETHOCEL or METHOCEL trademarks of the The Dow Chemical Company and PARAGUM 241 trademarks of Para Chem Southern Inc. or BERMACOL trademark of Akzo Nobel or AQUALON trademark of Hercules or ACUSOL trademark of Rohm and Haas . Thickeners can be used in any amount necessary to prepare a dispersion of desired viscosity.

The ultimate viscosity of the dispersion is therefore controllable. Addition of the thickener to the dispersion including the amount of filler can be done with conventional means to result in viscosities as needed. Viscosities of thus dispersions can reach 3000 cP Brookfield spindle 4 with 20 rpm with moderate thickener dosing up to 4 preferably below 3 based on 100 phr of polymer dispersion . The starting polymer dispersion as described has an initial viscosity prior to formulation with fillers and additives between 20 and 1000 cP Brookfield viscosity measured at room temperature with spindle RV3 at 50 rpm . Still more preferably the starting viscosity of the dispersion may be between about 100 to about 600 cP.

Also embodiments of the present invention are characterized by their stability when a filler is added to the polymer stabilizing agent. In this context stability refers to the stability of viscosity of the resultant aqueous polyolefin dispersion. In order to test the stability the viscosity is measured over a period of time. Preferably viscosity measured at 20 C. should remain 10 of the original viscosity over a period of 24 hours when stored at ambient temperature.

The aqueous dispersion of the present invention may contain particles having an average particle size of from about 0.1 to about 5 microns. The coatings obtained therefrom exhibit excellent moisture resistance water repellency oil and grease resistance thermal adhesion to paper and other natural and synthetic substrates such as metal wood glass synthetic fibers and films and woven and non woven fabrics.

Aqueous dispersion of the present invention may be used for such applications as a binder of a coating or ink composition for a coated paper paper board wall paper or other cellulose based article. The aqueous dispersion may be coated by various techniques for example by spray coating curtain coating coating with a roll coater or a gravure coater brush coating or dipping. The coating is preferably dried by heating the coated substrate to 70 150 C. for 1 to 300 sec.

Examples of aqueous dispersions that may be incorporated into the additive composition of the present disclosure are disclosed for instance in U.S. Patent Application Publication No. 2005 0100754 U.S. Patent Application Publication No. 2005 0192365 PCT Publication No. WO 2005 021638 and PCT Publication No. WO 2005 021622 which are all incorporated herein by reference.

Additives can be used with the base polymer stabilizing agent or filler used in the dispersion without deviating from the scope of the present invention. For example additives may include a wetting agent surfactants anti static agents antifoam agent anti block wax dispersion pigments a neutralizing agent a thickener a compatibilizer a brightener a rheology modifier a biocide a fungicide and other additives known to those skilled in the art.

The dispersions of the present invention can be formed by any number of methods recognized by those having skill in the art. In selected embodiments the dispersions may be formed by using techniques disclosed for example in the dispersions were formed in accordance with the procedures as described in WO2005021638 which is incorporated by reference in its entirety.

In a specific embodiment a base polymer a stabilizing agent and a filler are melt kneaded in an extruder along with water and a neutralizing agent such as ammonia potassium hydroxide or a combination of the two to form a dispersion compound. Those having ordinary skill in the art will recognize that a number of other neutralizing agents may be used. In some embodiments the filler may be added after blending the base polymer and stabilizing agent. In some embodiments the dispersion is first diluted to contain about 1 to about 3 by weight water and then subsequently further diluted to comprise greater than about 25 by weight water.

Any melt kneading means known in the art may be used. In some embodiments a kneader a BANBURY mixer single screw extruder or a multi screw extruder is used. A process for producing the dispersions in accordance with the present invention is not particularly limited. One preferred process for example is a process comprising melt kneading the above mentioned components according to U.S. Pat. No. 5 756 659 and U.S. Pat. No. 6 455 636.

Resin in the form of pellets powder or flakes is fed from the feeder to an inlet of the extruder where the resin is melted or compounded. In some embodiments the dispersing agent is added to the resin through and along with the resin and in other embodiments the dispersing agent is provided separately to the twin screw extruder . The resin melt is then delivered from the mix and convey zone to an emulsification zone of the extruder where the initial amount of water and base from the reservoirs and is added through inlet . In some embodiments dispersing agent may be added additionally or exclusively to the water stream. In some embodiments the emulsified mixture is further diluted with additional water inlet from reservoir in a dilution and cooling zone of the extruder . Typically the dispersion is diluted to at least 30 weight percent water in the cooling zone. In addition the diluted mixture may be diluted any number of times until the desired dilution level is achieved. In some embodiments water is not added into the twin screw extruder but rather to a stream containing the resin melt after the melt has exited from the extruder. In this manner steam pressure build up in the extruder is eliminated.

In particular embodiments it may be desired to utilize the dispersion in the form of foam. When preparing foams it is often preferred to froth the dispersion. Preferred in the practice of this invention is the use of a gas as a frothing agent. Examples of suitable frothing agents include gases and or mixtures of gases such as air carbon dioxide nitrogen argon helium and the like. Particularly preferable is the use of air as a frothing agent. Frothing agents are typically introduced by mechanical introduction of a gas into a liquid to form a froth. This technique is known as mechanical frothing. In preparing a frothed dispersion it is preferred to mix all components and then blend the air or gas into the mixture using equipment such as an OAKES MONDO or FIRESTONE frother.

Surfactants useful for preparing a stable froth are referred to herein as foam stabilizers. Foam stabilizers are useful in the practice of the present invention. Those having ordinary skill in this field will recognize that a number of foam stabilizers may be used. Foam stabilizers can include for example sulfates succinamates and sulfosuccinamates.

Advantageously polyolefin dispersions formed in accordance with the embodiments disclosed herein provide the ability to incorporate the dispersion on or into cellulose based compositions including paper and paper board among others as described in more detail below.
