Repository: api-evangelist/patents-2006

# patents-2006
This is the patent store for 2006.

File: _posts/2006-08-22-methods-for-producing-composites-of-fullerene-nanotubes-and-compositions-thereof.markdown (part 2 of 4)
---
One advantage of the single wall carbon nanotubes produced with the laser vaporization in an oven method is their cleanliness. Typical discharge arc produced single wall carbon nanotubes are covered with a thick layer of amorphous carbon perhaps limiting their usefulness compared to the clean bundles of single wall carbon nanotubes produced by the laser vaporization method. Other advantages and features of the invention are apparent from the disclosure. The invention may also be understood by reference to Guo et al. Catalytic Growth Of Single Walled Nanotubes By Laser Vaporization . Vol. 243 pp. 49 54 1995 .

The advantages achieved by the dual pulsed lasers insure that the carbon and metal go through the optimum annealing conditions. The dual laser pulse process achieves this by using time to separate the ablation from the further and full vaporization of the ablated material. These same optimum conditions can be achieved by using solar energy to vaporize carbon and metals as described in U.S. application Ser. No. 08 483 045 filed Jun. 7 1995 which is incorporated herein by reference. Combining any of the Group VI or VIII transition metals in place of the metals disclosed in the 08 483 045 application will produce the single wall carbon nanotubes and the ropes of this invention.

Carbon nanotubes in material obtained according to any of the foregoing methods may be purified according to the methods of this invention. A mixture containing at least a portion of single wall nanotubes SWNT may be prepared for example as described by Tijima et al or Bethune et al. However production methods which produce single wall nanotubes in relatively high yield are preferred. In particular laser production methods such as those disclosed in U.S. Ser. No. 08 687 665 may produce up to 70 or more single wall nanotubes and the single wall nanotubes are predominately of the arm chair structure.

The product of a typical process for making mixtures containing single wall carbon nanotubes is a tangled felt which can include deposits of amorphous carbon graphite metal compounds e.g. oxides spherical fullerenes catalyst particles often coated with carbon or fullerenes and possibly multi wall carbon nanotubes. The single wall carbon nanotubes may be aggregated in ropes or bundles of essentially parallel nanotubes.

When material having a high proportion of single wall nanotubes is purified as described herein the preparation produced will be enriched in single wall nanotubes so that the single wall nanotubes are substantially free of other material. In particular single wall nanotubes will make up at least 80 of the preparation preferably at least 90 more preferably at least 95 and most preferably over 99 of the material in the purified preparation.

The purification process of the present invention comprises heating the SWNT containing felt under oxidizing conditions to remove the amorphous carbon deposits and other contaminating materials. In a preferred mode of this purification procedure the felt is heated in an aqueous solution of an inorganic oxidant such as nitric acid a mixture of hydrogen peroxide and sulfuric acid or potassium permanganate. Preferably SWNT containing felts are refluxed in an aqueous solution of an oxidizing acid at a concentration high enough to etch away amorphous carbon deposits within a practical time frame but not so high that the single wall carbon nanotube material will be etched to a significant degree. Nitric acid at concentrations from 2.0 to 2.6 M have been found to be suitable. At atmospheric pressure the reflux temperature of such an aqueous acid solution is about 120 C.

In a preferred process the nanotube containing felts can be refluxed in a nitric acid solution at a concentration of 2.6 M for 24 hours. Purified nanotubes may be recovered from the oxidizing acid by filtration through e.g. a 5 micron pore size TEFLON filter like Millipore Type LS. Preferably a second 24 hour period of refluxing in a fresh nitric solution of the same concentration is employed followed by filtration as described above.

Refluxing under acidic oxidizing conditions may result in the esterification of some of the nanotubes or nanotube contaminants. The contaminating ester material may be removed by saponification for example by using a saturated sodium hydroxide solution in ethanol at room temperature for 12 hours. Other conditions suitable for saponification of any ester linked polymers produced in the oxidizing acid treatment will be readily apparent to those skilled in the art. Typically the nanotube preparation will be neutralized after the saponification step. Refluxing the nanotubes in 6M aqueous hydrochloric acid for 12 hours has been found to be suitable for neutralization although other suitable conditions will be apparent to the skilled artisan.

After oxidation and optionally saponification and neutralization the purified nanotubes may be collected by settling or filtration preferably in the form of a thin mat of purified fibers made of ropes or bundles of SWNTs referred to hereinafter as bucky paper. In a typical example filtration of the purified and neutralized nanotubes on a TEFLON membrane with 5 micron pore size produced a black mat of purified nanotubes about 100 microns thick. The nanotubes in the bucky paper may be of varying lengths and may consist of individual nanotubes or bundles or ropes of up to 10single wall nanotubes or mixtures of individual single wall nanotubes and ropes of various thicknesses. Alternatively bucky paper may be made up of nanotubes which are homogeneous in length or diameter and or molecular structure due to fractionation as described hereinafter.

The purified nanotubes or bucky paper are finally dried for example by baking at 850 C. in a hydrogen gas atmosphere to produce dry purified nanotube preparations.

When laser produced single wall nanotube material produced by the two laser method of U.S. Ser. No. 08 687 665 was subjected refluxing in 2.6 M aqueous nitric acid with one solvent exchange followed by sonication in saturated NaOH in ethanol at room temperature for 12 hours then neutralization by refluxing in 6M aqueous HCl for 12 hours removal from the aqueous medium and baking in a hydrogen gas atmosphere at 850 C. in 1 atm Hgas flowing at 1 10 sccm 24 through a 1 quartz tube for 2 hours detailed TEM SEM and Raman spectral examination showed it to be 99 pure with the dominant impurity being a few carbon encapsulated Ni Co particles. See B C 

In another embodiment a slightly basic solution e.g. pH of approximately 8 12 may also be used in the saponification step. The initial cleaning in 2.6 M HNOconverts amorphous carbon in the raw material to various sizes of linked polycyclic compounds such as fulvic and humic acids as well as larger polycyclic aromatics with various functional groups around the periphery especially the carboxylic acid groups. The base solution ionizes most of the polycyclic compounds making them more soluble in aqueous solution. In a preferred process the nanotube containing felts are refluxed in 2 5 M HNO for 6 15 hours at approximately 110 125 C. Purified nanotubes may be filtered and washed with 1 mM NaOH solution on a 3 micron pore size TSTP Isopore filter. Next the filtered nanotubes polished by stirring them for 30 minutes at 60 C. in a S N Sulfuric acid Nitric acid solution. In a preferred embodiment this is a 3 1 by volume mixture of concentrated sulfuric acid and nitric acid. This step removes essentially all the remaining material from the tubes that is produced during the nitric acid treatment.

Once the polishing is complete a four fold dilution in water is made and the nanotubes are again filtered on the 3 micron pore size TSTP Isopore filter. The nanotubes are again washed with a 10 mM NaOH solution. Finally the nanotubes are stored in water because drying the nanotubes makes it difficult to resuspend them.

The conditions may be further optimized for particular uses but this basic approach by refluxing in oxidizing acid has been shown to be successful. Purification according to this method will produce single wall nanotubes for use as catalysts as components in composite materials or as a starting material in the production of tubular carbon molecules and continuous macroscopic carbon fiber of single wall nanotube molecules.

Single wall carbon nanotubes produced by prior methods are so long and tangled that it is very difficult to purify them or manipulate them. However the present invention provides for cutting them into short enough lengths that they are no longer tangled and annealing the open ends closed. The short closed tubular carbon molecules may be purified and sorted very readily using techniques that are similar to those used to sort DNA or size polymers. Thus this invention effectively provides a whole new class of tubular carbon molecules.

Preparation of Homogeneous Populations of Short Carbon Nanotube Molecules May be accomplished by cutting and annealing reclosing the nanotube pieces followed by fractionation. The cutting and annealing processes may be carried out on a purified nanotube bucky paper on felts prior to purification of nanotubes or on any material that contains single wall nanotubes. When the cutting and annealing process is performed on felts it is preferably followed by oxidative purification and optionally saponification to remove amorphous carbon. Preferably the starting material for the cutting process is purified single wall nanotubes substantially free of other material.

The short nanotube pieces can be cut to a length or selected from a range of lengths that facilitates their intended use. For applications involving the individual tubular molecules per se e.g. derivatives nanoscale conductors in quantum devices i.e. molecular wire the length can be from just greater than the diameter of the tube up to about 1 000 times the diameter of the tube. Typical tubular molecules will be in the range of from about 5 to 1 000 nanometers or longer. For making template arrays useful in growing carbon fibers of SWNT as described below lengths of from about 50 to 500 nm are preferred.

Any method of cutting that achieves the desired length of nanotube molecules without substantially affecting the structure of the remaining pieces can be employed. The preferred cutting method employs irradiation with high mass ions. In this method a sample is subjected to a fast ion beam e.g. from a cyclotron at energies of from about 0.1 to 10 giga electron volts. Suitable high mass ions include those over about 150 AMU s such as bismuth gold uranium and the like.

Preferably populations of individual single wall nanotube molecules having homogeneous length are prepared starting with a heterogeneous bucky paper and cutting the nanotubes in the paper using a gold Au fast ion beam. In a typical procedure the bucky paper about 100 micron thick is exposed to 10fast ions per cm which produces severely damaged nanotubes in the paper on average every 100 nanometers along the length of the nanotubes. The fast ions create damage to the bucky paper in a manner analogous to shooting 10 100 nm diameter bullet holes through the sample. The damaged nanotubes then can be annealed closed by heat sealing of the tubes at the point where ion damage occurred thus producing a multiplicity of shorter nanotube molecules. At these flux levels the shorter tubular molecules produced will have a random distribution of cut sizes with a length peak near about 100 nm. Suitable annealing conditions are well known in the fullerene art such as for example baking the tubes in vacuum or inert gas at 1200 C. for 1 hour.

The SWNTs may also be cut into shorter tubular molecules by intentionally incorporating defect producing atoms into the structure of the SWNT during production. These defects can be exploited chemically e.g. oxidatively attacked to cut the SWNT into smaller pieces. For example incorporation of 1 boron atom for every 1000 carbon atoms in the original carbon vapor source can produce SWNTs with built in weak spots for chemical attack.

Cutting may also be achieved by sonicating a suspension of SWNTs in a suitable medium such as liquid or molten hydrocarbons. One such preferred liquid is 1 2 dichloreothane. Any apparatus that produces suitable acoustic energy can be employed. One such apparatus is the Compact Cleaner One Pint manufactured by Cole Parmer Inc. This model operates at 40 KHz and has an output of 20 W. The sonication cutting process should be continued at a sufficient energy input and for a sufficient time to substantially reduce the lengths of tubes ropes or cables present in the original suspension. Typically times of from about 10 minutes to about 24 hours can be employed depending on the nature of the starting material and degree of length reduction sought.

In another embodiment sonication may be used to create defects along the rope lengths either by the high temperatures and pressures created in bubble collapse 5000 C. and 1000 atm or by the attack of free radicals produced by sonochemistry. These defects are attacked by S N to cleanly cut the nanotube exposing the tubes underneath for more damage and cutting. As the acid attacks the tube the tube is completely cut open and slowly etches back its open end being unable to reclose at the moderate temperature. In a preferred process the nanotubes are bath sonocated while being stirred in 40 45 C. S N for 24 hours. Next the nanotubes are stirred with no sonication in the S N for 2 hours at 40 45 C. This is to attack with the S N all the defects created by the sonication without creating more defects. Then the nanotubes are diluted four fold with water and then filtered using a 0.1 micron pore size VCTP filter. Next the nanotubes are filtered and washed with a 10 mM NaOH solution on the VCTP filter. The nanotubes are polished by stirring them for 30 minutes at 70 C. in a S N solution. The polished nanotubes are diluted four fold with water filtered using the 0.1 micron pore size VCTP filters then filtered and washed with 10 mM NaOH on a 0.1 micron pore size VCTP filter and then stored in water.

Oxidative etching e.g. with highly concentrated nitric acid can also be employed to effect cutting of SWNTs into shorter lengths. For example refluxing SWNT material in concentrated HNOfor periods of several hours to 1 or 2 days will result in significantly shorter SWNTs. The rate of cutting by this mechanism is dependent on the degree of helicity of the tubes. This fact may be utilized to facilitate separation of tubes by type i.e. m n from m n .

Length distribution shortens systematically with exposure time to the acid. For example in a 3 1 concentrated sulfuric nitric acid at 70 C. the average cut nanotube shortens at a rate of approximately 100 nm hr. In a 4 1 sulfuric acid 30 aqueous hydrogen peroxide piranha mixture at 70 C. the shortening rate is approximately 200 nm hr. The etching rate is sensitive to the chrial index of the nanotubes m m with all arm chair tubes m x having a distinct chemistry from the zig zag tubes m 0 and to a lesser extend with tubes of intermediate helical angle nm .

The cleaned nanotube material may be cut into 50 500 nm lengths preferably 100 300 nm lengths by this process. The resulting pieces may form a colloidal suspension in water when mixed with a surfactant such as Triton X 100 Aldrich Milwaukee Wis. . These sable suspensions permit a variety of manipulations such as sorting by length using field flow fractionation and electrodeposition on graphite followed by AFM imaging.

Homogeneous populations of single walled nanotubes may be prepared by fractionating heterogeneous nanotube populations after annealing. The annealed nanotubes may be disbursed in an aqueous detergent solution or an organic solvent for the fractionation. Preferably the tubes will be disbursed by sonication in benzene toluene xylene or molten naphthalene. The primary function of this procedure is to separate nanotubes that are held together in the form of ropes or mats by van der Waals forces. Following separation into individual nanotubes the nanotubes may be fractionated by size by using fractionation procedures which are well known such as procedures for fractionating DNA or polymer fractionation procedures. Fractionation also can be performed on tubes before annealing particularly if the open ends have substituents carboxy hydroxy etc. that facilitate the fractionating either by size or by type. Alternatively the closed tubes can be opened and derivatized to provide such substituents. Closed tubes can also be derivatized to facilitate fractionation for example by adding solubilizing moieties to the end caps.

Electrophoresis is one such technique well suited to fractionating of SWNT molecules since they can easily be negatively charged. It is also possible to take advantage of the different polarization and electrical properties of SWNTs having different structure types e.g. arm chair and zig zag to separate the nanotubes by type. Separation by type can also be facilitated by derivatizing the mixture of molecules with a moiety that preferentially bonds to one type of structure.

In a typical example a 100 micron thick mat of black bucky paper made of nanotubes purified by refluxing in nitric acid for 48 hours was exposed for 100 minutes to a 2 GeV beam of gold Au ions in the Texas A M Superconducting Cyclotron Facility net flux of up to 10ions per cm . The irradiated paper was baked in a vacuum at 1200 C. for 1 hr to seal off the tubes at the bullet holes and then dispersed in toluene while sonicating. The resultant tubular molecules were examined via SEM AFM and TEM.

The procedures described herein produce tubular molecules that are single wall nanotubes in which the cylindrical portion is formed from a substantially defect free sheet of graphene carbon in the form of attached hexagons rolled up and joined at the two edges parallel to its long axis. The nanotube can have a fullerene cap e.g. hemispheric at one end of the cylinder and a similar fullerene cap at the other end. One or both ends can also be open. Prepared as described herein these SWNT molecules are substantially free of amorphous carbon. These purified nanotubes are effectively a whole new class of tubular molecules.

In general the length diameter and helicity of these molecules can be controlled to any desired value. Preferred lengths are up to 10hexagons preferred diameters are about 5 to 50 hexagon circumference and the preferred helical angle is 0 to 30 .

Preferably the tubular molecules are produced by cutting and annealing nanotubes of predominately arm chair m n configuration which may be obtained by purifying material produced according to the methods discussed above. These m n carbon molecules purified as described herein are the first truly metallic molecules. These molecules are useful for making electrical connectors for devices such as integrated circuits or semiconductor chips used in computers because of the high electrical conductivity and small size of the carbon molecule. SWNT molecules are also useful as components of electrical devices where quantum effects dominate at room temperatures for example resonant tunneling diodes. The metallic carbon molecules are useful as antennas at optical frequencies and as probes for scanning probe microscopy such as are used in scanning tunneling microscopes STM and atomic force microscopes AFM . The semiconducting SWNT structures an m n tube wherein m n may be used with appropriate doping as nanoscale semiconductor devices such as transistors.

The tubular carbon molecules of this invention may also be used in RF shielding applications e.g. to make microwave absorbing materials.

Single walled nanotube molecules may serve as catalysts in any of the reactions known to be catalyzed as fullerenes with the added benefits that the linear geometry of the molecule provides. The carbon nanotubes are also useful as supports for catalysts used in industrial and chemical processes such as hydrogenation reforming and cracking catalysts. Materials including the SWNT molecules can also be used as hydrogen storage devices in battery and fuel cell devices.

The tubular carbon molecules produced according to this invention can be chemically derivatized at their ends which may be made either open or closed with a hemi fullerene dome . Derivatization at the fullerene cap structures is facilitated by the well known reactivity of these structures. See The Chemistry of Fullerenes R. Taylor ed. Vol. 4 of the advanced Series in Fullerenes World Scientific Publishers Singapore 1995 A. Hirsch The Chemistry of the Fullerenes Thieme 1994. Alternatively the fullerene caps of the single walled nanotubes may be removed at one or both ends of the tubes by short exposure to oxidizing conditions e.g. with nitric acid or O CO sufficient to open the tubes but not etch them back too far and the resulting open tube ends may be derivatized using known reaction schemes for the reactive sites at the graphene sheet edge.

The term alkyl as employed herein includes both straight and branched chain radicals for example methyl ethyl propyl isopropyl butyl t butyl isobutyl pentyl hexyl isohexyl heptyl 4 4 dimethylpentyl octyl 2 2 4 trimethylpentyl nonyl decyl undecyl dodecyl the various branched chain isomers thereof. The chain may be linear or cyclic saturated or unsaturated containing for example double and triple bonds. The alkyl chain may be interrupted or substituted with for example one or more halogen oxygen hydroxy silyl amino or other acceptable substituents.

The term acyl as used herein refers to carbonyl groups of the formula COR wherein R may be any suitable substituent such as for example alkyl aryl aralkyl halogen substituted or unsubstituted thiol unsubstituted or substituted amino unsubstituted or substituted oxygen hydroxy or hydrogen.

The term aryl as employed herein refers to monocyclic bicyclic or tricyclic aromatic groups containing from 6 to 14 carbons in the ring portion such as phenyl naphthyl substituted phenyl or substituted naphthyl wherein the substituent on either the phenyl or naphthyl may be for example Calkyl halogen Calkoxy hydroxy or nitro.

The term aralkyl as used herein refers to alkyl groups as discussed above having an aryl substituent such as benzyl p nitrobenzyl phenylethyl diphenylmethyl and triphenylmethyl.

The term aromatic or non aromatic ring as used herein includes 5 8 membered aromatic and non aromatic rings uninterrupted or interrupted with one or more heteroatom for example O S SO SO and N or the ring may be unsubstituted or substituted with for example halogen alkyl acyl hydroxy aryl and amino said heteroatom and substituent may also be substituted with for example alkyl acyl aryl or aralkyl.

The term linear or cyclic when used herein includes for example a linear chain which may optionally be interrupted by an aromatic or non aromatic ring. Cyclic chain includes for example an aromatic or non aromatic ring which may be connected to for example a carbon chain which either precedes or follows the ring.

The term substituted amino as used herein refers to an amino which may be substituted with one or more substituent for example alkyl acyl aryl aralkyl hydroxy and hydrogen.

The term substituted thiol as used herein refers to a thiol which may be substituted with one or more substituent for example alkyl acyl aryl aralkyl hydroxy and hydrogen.

Typically open ends may contain up to about 20 substituents and closed ends may contain up to about 30 substituents. It is preferred due to stearic hindrance to employ up to about 12 substituents per end.

In addition to the above described external derivatization the SWNT molecules of the present invention can be modified endohedrally i.e. by including one or more metal atoms inside the structure as is known in the endohedral fullerene art. It is also possible to load the SWNT molecule with one or more smaller molecules that do not bond to the structures e.g. C to permit molecular switching as the Cbucky ball shuttles back and forth inside the SWNT molecule under the influence of external fields or forces.

To produce endohedral tubular carbon molecules the internal species e.g. metal atom bucky ball molecules can either be introduced during the SWNT formation process or added after preparation of the tubular molecules. Incorporation of metals into the carbon source that is evaporated to form the SWNT material is accomplished in the manner described in the prior art for making endohedral metallofullerenes. Buckyballs i.e. spheroidal fullerene molecules are preferably loaded into the tubular carbon molecules of this invention by removing one or both end caps of the tubes employing oxidation etching described above and adding an excess of buckyball molecules e.g. C C by heating the mixture e.g. from about 500 to about 600 C. in the presence of Cor Ccontaining vapor for an equilibration period e.g. from about 12 to about 36 hours . A significant proportion e.g. from a few tenths of a percent up to about 50 percent or more of the tubes will capture a bucky ball molecule during this treatment. By selecting the relative geometry of the tube and ball this process can be facilitated. For example Cand Cfit very nicely in a tubular carbon molecule cut from a 10 10 SWNT I.D. 1 nm . After the loading step the tubes containing bucky ball molecules can be closed annealed shut by heating under vacuum to about 1100 C. Bucky ball encapsulation can be confirmed by microscopic examination e.g. by TEM.

Endohedrally loaded tubular carbon molecules can then be separated from empty tubes and any remaining loading materials by taking advantage of the new properties introduced into the loaded tubular molecules for example where the metal atom imparts magnetic or paramagnetic properties to the tubes or the bucky ball imparts extra mass to the tubes. Separation and purification methods based on these properties and others will be readily apparent to those skilled in the art.

Fullerene molecules like Cor Cwill remain inside the properly selected tubular molecule e.g. one based on 10 10 SWNTs because from an electronic standpoint e.g. by van der Waals interaction the tube provides an environment with a more stable energy configuration than that available outside the tube.

An application of particular interest for a homogeneous population of SWNT molecules is production of a substantially two dimensional array made up of single walled nanotubes aggregating e.g. by van der Waals forces in substantially parallel orientation to form a monolayer extending in directions substantially perpendicular to the orientation of the individual nanotubes. Such monolayer arrays can be formed by conventional techniques employing self assembled monolayers SAM or Langmiur Blodgett films see Hirch pp. 75 76. Such a molecular array is illustrated schematically in . In this figure nanotubes are bound to a substrate having a reactive coating gold .

Typically SAMs are created on a substrate which can be a metal such as gold mercury or ITO indium tin oxide . The molecules of interest here the SWNT molecules are linked usually covalently to the substrate through a linker moiety such as S S CH NH SiO CH NH or the like. The linker moiety may be bound first to the substrate layer or first to the SWNT molecule at an open or closed end to provide for reactive self assembly. Langmiur Blodgett films are formed at the interface between two phases e.g. a hydrocarbon e.g. benzene or toluene and water. Orientation in the film is achieved by employing molecules or linkers that have hydrophilic and lipophilic moieties at opposite ends.

The configuration of the SWNT molecular array may be homogeneous or heterogeneous depaiding on the use to which it will be put. Using SWNT molecules of the same type and structure provides a homogeneous array of the type shown in . By using different SWNT molecules either a random or ordered heterogeneous structure can be produced. An example of an ordered heterogeneous array is shown in where tubes are m n i.e. metallic in structure and tubes are m n i.e. insulating. This configuration can be achieved by employing successive reactions after removal of previously masked areas of the reactive substrate.

Arrays containing from 10up to 10and more SWNT molecules in substantially parallel relationships can be used per se as a nanoporous conductive molecular membrane e.g. for use in batteries such as the lithium ion battery. This membrane can also be used with or without attachment of a photoactive molecule such as cis bisthiacyanato bis 4 4 dicarboxy 2 2 bipyridine Ru II to produce a highly efficient photo cell of the type shown in U.S. Pat. No. 5 084 365.

One preferred use of the SWNT molecular arrays of the present invention is to provide a seed or template for growth of macroscopic carbon fiber of single wall carbon nanotubes as described below. The use of a macroscopic cross section in this template is particularly useful for keeping the live open end of the nanotubes exposed to feedstock during growth of the fiber. The template array of this invention can be used as formed on the original substrate cleaved from its original substrate and used with no substrate the van der Waals forces will hold it together or transferred to a second substrate more suitable for the conditions of fiber growth.

Where the SWNT molecular array is to be used as a seed or template for growing macroscopic carbon fiber as described below the array need not be formed as a substantially two dimensional array. Any form of array that presents at its upper surface a two dimensional array can be employed. In the preferred embodiment the template molecular array is a manipulatable length of macroscopic carbon fiber as produced below.

Another method for forming a suitable template molecular array involves employing purified bucky paper as the starting material. Upon oxidative treatment of the bucky paper surface e.g. with O COat about 500 C. the sides as well as ends of SWNTs are attacked and many tube and or rope ends protrude up from the surface of the paper. Disposing the resulting bucky paper in an electric field e.g. 100 V cmresults in the protruding tubes and or ropes aligning in a direction substantially perpendicular to the paper surface. These tubes tend to coalesce due to van der Waals forces to form a molecular array.

Alternatively a molecular array of SWNTs can be made by combing the purified bucky paper starting material. Combing involves the use of a sharp microscopic tip such as the silicon pyramid on the cantilever of a scanning force microscope SFM to align the nanotubes. Specifically combing is the process whereby the tip of an SFM is systematically dipped into dragged through and raised up from a section of bucky paper. An entire segment of bucky paper could be combed for example by i systematically dipping dragging raising and moving forward an SFM tip along a section of the bucky paper ii repeating the sequence in i until completion of a row and iii repositioning the tip along another row and repeating i and ii . In a preferred method of combing the section of bucky paper of interest is combed through as in steps i iii above at a certain depth and then the entire process is repeated at another depth. For example a lithography script can be written and run which could draw twenty lines with 0.5 m spacing in a 10 10 m square of bucky paper. The script can be run seven times changing the depth from zero to three m in 0.5 m increments.

Large arrays i.e. 10tubes also can be assembled using nanoprobes by combining smaller arrays or by folding linear collections of tubes and or ropes over i.e. one folding of a collection of n tubes results in a bundle with 2 n tubes .

Macroscopic arrays can also be formed by providing a nanoscale microwell structure e.g. a SiOcoated silicon wafer with 10rectangular 10 nm wide 10 nm deep wells formed in the surface by electron beam lithographic techniques . A suitable catalyst metal cluster or precursor is deposited in each well and a carbon containing feedstock is directed towards the array under growth conditions described below to initiate growth of SWNT fibers from the wells. Catalysts in the form of preformed nanoparticles i.e. a few nanometers in diameter as described in Dai et al. Single Wall Nanotubes Produced by Metal Catalyzed Disproportionation of Carbon Monoxide Chem. Phys. Lett. 260 1996 471 475 Dai can also be used in the wells. An electric field can be applied to orient the fibers in a direction substantially perpendicular to the wafer surface.

The present invention provides methods for growing continuous carbon fiber from SWNT molecular arrays to any desired length. The carbon fiber which comprises an aggregation of substantially parallel carbon nanotubes may be produced according to this invention by growth elongation of a suitable seed molecular array. The preferred SWNT molecular array is produced as described above from a SAM of SWNT molecules of substantially uniform length. As used herein the term macroscopic carbon fiber refers to fibers having a diameter large enough to be physically manipulated typically greater than about 1 micron and preferably greater than about 10 microns.

The first step in the growth process is to open the growth end of the SWNTs in the molecular array. This can be accomplished as described above with an oxidative treatment. Next a transition metal catalyst is added to the open ended seed array. The transition metal catalyst can be any transition metal that will cause conversion of the carbon containing feedstock described below into highly mobile carbon radicals that can rearrange at the growing edge to the favored hexagon structure. Suitable materials include transition metals and particularly the Group VI or VIII transition metals i.e. chromium Cr molybdenum Mo tungsten W iron Fe cobalt Co nickel Ni ruthenium Ru rhodium Rh palladium Pd osmium Os iridium Ir and platinum Pt . Metals from the lanthanide and actinide series may also be used. Preferred are Fe Ni Co and mixtures thereof. Most preferred is a 50 50 mixture by weight of Ni and Co.

The catalyst should be present on the open SWNT ends as a metal cluster containing from about 10 metal atoms up to about 200 metal atoms depending on the SWNT molecule diameter . Typically the reaction proceeds most efficiently if the catalyst metal cluster sits on top of the open tube and does not bridge over more than one or two tubes. Preferred are metal clusters having a cross section equal to from about 0.5 to about 1.0 times the tube diameter e.g. about 0.7 to 1.5 nm .

In the preferred process the catalyst is formed in situ on the open tube ends of the molecular array by a vacuum deposition process. Any suitable equipment such as that used in Molecular Beam Epitaxy MBE deposition can be employed. One such device is a K dsen Effusion Source Evaporator. It is also possible to effect sufficient deposition of metal by simply heating a wire in the vicinity of the tube ends e.g. a Ni CO wire or separate Ni and CO wires to a temperature below the melting point at which enough atoms evaporate from one wire surface e.g. from about 900 to about 1300 C. . The deposition is preferably carried out in a vacuum with prior outgassing. Vacuums of about 10to 10Torr are suitable. The evaporation temperature should be high enough to evaporate the metal catalyst. Typically temperatures in the range of 1500 to 2000 C. are suitable for the Ni CO catalyst of the preferred embodiment. In the evaporation process the metal is typically deposited as monolayers of metal atoms. From about 1 10 monolayers will generally give the required amount of catalyst. The deposition of transition metal clusters on the open tube tops can also be accomplished by laser vaporization of metal targets in a catalyst deposition zone.

The actual catalyst metal cluster formation at the open tube ends is carried out by heating the tube ends to a temperature high enough to provide sufficient species mobility to permit the metal atoms to find the open ends and assemble into clusters but not so high as to effect closure of the tube ends. Typically temperatures of up to about 500 C. are suitable. Temperatures in the range of about 400 500 C. are preferred for the Ni Co catalysts system of one preferred embodiment.

In a preferred embodiment the catalyst metal cluster is deposited on the open nanotube end by a docking process that insures optimum location for the subsequent growth reaction. In this process the metal atoms are supplied as described above but the conditions are modified to provide reductive conditions e.g. at 800 C. 10 millitorr of Hfor 1 to 10 minutes. There conditions cause the metal atom clusters to migrate through the system in search of a reactive site. During the reductive heating the catalyst material will ultimately find and settle on the open tube ends and begin to etch back the tube. The reduction period should be long enough for the catalyst particles to find and begin to etch back the nanotubes but not so long as to substantially etch away the tubes. By changing to the above described growth conditions the etch back process is reversed. At this point the catalyst particles are optimally located with respect to the tube ends since they already were catalytically active at those sites albeit in the reverse process .

The catalyst can also be supplied in the form of catalyst precursors which convert to active form under growth conditions such as oxides other salts or ligand stabilized metal complexes. As an example transition metal complexes with alkylamines primary secondary or tertiary can be employed. Similar alkylamine complexes of transition metal oxides also can be employed.

In an alternative embodiment the catalyst may be supplied as preformed nanoparticles i.e. a few nanometers in diameter as described in Dai.

In the next step of the process of the present invention the SWNT molecular array with catalyst deposited on the open tube ends is subjected to tube growth extension conditions. This may be in the same apparatus in which the catalyst is deposited or a different apparatus. The apparatus for carrying out this process will require at a minimum a source of carbon containing feedstock and a means for maintaining the growing end of the continuous fiber at a growth and annealing temperature where carbon from the vapor can be added to the growing ends of the individual nanotubes under the direction of the transition metal catalyst. Typically the apparatus will also have means for continuously collecting the carbon fiber. The process will be described for illustration purposes with reference to the apparatus shown in .

The carbon supply necessary to grow the SWNT molecular array into a continuous fiber is supplied to the reactor in gaseous form through inlet . The gas stream should be directed towards the front surface of the growing array . The gaseous carbon containing feedstock can be any hydrocarbon or mixture of hydrocarbons including alkyls acyls aryls aralkyls and the like as defined above. Preferred are hydrocarbons having from about 1 to 7 carbon atoms. Particularly preferred are methane ethane ethylene actylene acetone propane propylene and the like. Most preferred is ethylene. Carbon monoxide may also be used and in some reactions is preferred. Use of CO feedstock with preformed Mo based nano catalysts is believed to follow a different reaction mechanism than that proposed for in situ formed catalyst clusters. See Dai.
