Repository: api-evangelist/patents-2006

# patents-2006
This is the patent store for 2006.

File: _posts/2006-11-10-gas-barrier-substrate.markdown (part 2 of 4)
---
According to this embodiment as mentioned above it is preferable that the gas barrier layer is a silicon oxide film or a silicon nitride oxide film. As a thin film of such a silicon oxide a deposition film formed by a low temperature plasma chemical gas phase growth method using an organic silicon compound as the material can be used. As the organic silicon compound specifically a 1 1 3 3 tetramethyldisiloxane a hexamethyldisiloxane a vinyltrimethylsilane a hexamethyldisilane a methylsilane a dimethylsilane a trimethylsilane a diethylsilane a propylsilane a phenylsilane vinyltriethoxysilane a tetramethoxysilane a phenyltriethoxysilane a methyltriethoxysilane an octamethylcyclotetrasiloxane or the like can be presented. In this embodiment among the organic silicon compounds it is particularly preferable to use a tetramethoxy silane TMOS a hexamethyl disiloxane HMDSO in terms of the handling property and the deposition film characteristics.

Here in this embodiment the film thickness of the gas barrier layer can be selected optionally according to its material and in general it is preferably in the range of 5 nm to 5 000 nm and more preferably in the range of 5 nm to 500 nm. Moreover particularly in the case of the aluminum oxide or silicon oxide film it is preferably in the range of 10 nm to 300 nm. When it is thinner than the film thickness range the gas barrier property is deteriorated to the water vapor the oxygen or the like. Moreover when it is thicker than the film thickness range a cracking or the like can be generated when processing the gas barrier substrate of this embodiment so that thereby the gas barrier property can be deteriorated to the water vapor the oxygen gas or the like.

Next the base material used for the gas barrier substrate of this embodiment will be explained. The base material used in this embodiment is not particularly limited as long as the planarization layer can be formed on the base material and in the present invention it is preferably a transparent base material which is transparent to a visible light. Thereby the gas barrier substrate of this embodiment can be used for a display substrate or the like. In this embodiment as such a transparent base material for example a glass plate a film like material or a sheet like material made of an organic material or the like can be used.

When a glass plate is used as the transparent base material in this embodiment it is not particularly limited as long as it has a high transmittance to a visible light. For example it may be an unprocessed glass plate or a processed glass plate or the like. As such a glass plate either an alkaline glass or a non alkaline glass can be used. However when impurities are problematic in the gas barrier substrate of this embodiment for example a non alkaline glass such as the Pyrex registered trademark glass can be used preferably. Moreover the kind of the processed glass plate can be selected optionally according to the application of the gas barrier substrate of this embodiment. For example one produced by applying a coating process or a step forming process to a transparent glass substrate or the like can be presented.

The film thickness of the glass plate is preferably in the range of 30 m to 2 mm. Particularly in the case of use as a flexible substrate it is preferably in the range of 30 m to 60 m. In the case of use as a rigid substrate it is preferably in the range of 60 m to 2 mm.

Moreover as the organic material used as a transparent base material in this embodiment a polyallylate resin a polycarbonate resin a crystallized polyethylene terephthalate resin a polyethyleneterephthalate resin a polyethylenenaphthalate resin a UV hardening type methacrylic resin a polyether sulfone resin a polyetheretherketone resin a polyetherimide resin a polyphenylenesulfide resin a polyimide resin or the like can be presented.

Here in this embodiment when the gas barrier substrate is used for for example an organic EL device it preferably has the heat resistance. As an organic material having the heat resistance for example a polarized polymer having a cycloalkyl skeleton can be presented. Specifically an acrylate compound having a cycloalkyl skeleton or a methacrylate compound and a derivative thereof or the like can be presented. In particular a resin composition including a meth acrylate compound in this embodiment it denotes an acrylate compound or a methacrylate compound having a cycloalkyl skeleton and a resin composition and a derivative thereof as disclosed in JP A No. 11 222508 can be presented.

Moreover as to an organic material having the heat resistance it is preferable that the coefficient of thermal expansion in the range from a room temperature to 150 C. is 80 ppm or less and the overall optical transmittance is 85 or more. When the coefficient of thermal expansion is more than the value the substrate size is not stable at a high temperature so that a problem of deterioration of the barrier performance due to the thermal expansion and contraction or a problem of intolerance of the heat process can easily occur.

Here the coefficient of thermal expansion in this embodiment denotes the size fluctuation amount of a sample having a 5 mm width and a 20 mm length measured with a 5 C. minute temperature rise ratio in a 25 to 200 C. temperature range while applying a certain load 2 g in the longitudinal direction. Moreover the overall optical transmittance denotes the value measured by Suga Test Instruments Co. Ltd. COLOUR S M COMPUTER MODEL SM C model number .

It is preferable that the transparent base material of this embodiment has the heat resistance of 130 C. or more preferably 200 C. or more further preferably 250 C. or more.

Moreover the base material of this embodiment can be used in a combination of two or more kinds with the organic material and for example a cyclicpolyolefin based resin a polystyrene based resin an acrylonitrile styrene copolymer AS resin an acrylonitrile butadiene styrene copolymer ABS resin a poly meth acrylic based resin a polycarbonate based resin a polyethylene terephthalate a polyester based resin such as a polyethylenenaphthalate a polyamide based resin such as various kinds of nylons a polyurethane based resin a fluorine based resin an acetal based resin a cellulose based resin a polyether sulfone based resin or the like.

According to this embodiment when forming the base material by laminating a plurality of layers for example various films or sheets produced by forming resin films or sheets of each layer by a method of forming a film of one or more kinds of the resins by an extrusion method a cast molding method a T die method a cutting method an inflation method or another film forming method a method of forming a film by the multiple layer co extrusion using two or more kinds of various kinds of resins a method of forming a film by using two or more kinds of resins and mixing before the film formation or the like and furthermore in the case drawing is needed by drawing one axially or two axially by for example the tenter method the tublar method or the like can be used. Moreover the films or the sheets of the various kinds of the resins can be used by attaching.

Moreover various plastic composition agents or additives can be added to improve the film processing ability the heat resistance the weather resistance the mechanical property the size stability the anti oxidizing property the slipping property the mold releasing property the flame retarding property the antimycotic property the electric characteristic the strength or the like when forming a film of one or more kinds of the various kinds of the resins. As to the addition amount it can be added optionally from a minute amount to several 10 according to the purpose. As a general additives a lubricating agent a cross linking agent an anti oxidizing agent an ultraviolet ray absorbing agent a photostabilizing agent a filling agent a reinforcing agent a charge preventing agent a pigment or the like can be used. Moreover an improving resins or the like can be used as well.

In this embodiment when providing the base material by using the organic materials it is preferably in the range of 10 m to 500 m more preferably 50 to 400 m further preferably 100 to 300 m. When it is thicker than the range the shock resistance is poor when processing the gas barrier substrate of this embodiment the winding operation is difficult when winding so that the gas barrier property to the water vapor the oxygen or the like is deteriorated or the like. Moreover when it is thinner than the range the mechanical suitability is poor so that the gas barrier property to the water vapor the oxygen or the like is lowered.

Moreover according to this embodiment in the case of using the materials not having the heat resistance a glass plate or the like as the base material it is preferable to form a transparent resin layer having the heat resistance on the base material. A preferable transparent resin layer with the heat resistance has 80 ppm or less of coefficient of thermal expansion in the range from a room temperature to 150 C. and 85 or more of overall optical transmittance. Thereby the heat resistance can be provided to the base material.

It is preferable that the transparent resin layer is a polarized polymer having a cycloalkyl skeleton as the organic material having the heat resistance. As such a material specifically it is preferably a meth acrylate compound having the polarity or a derivative thereof. For example a methyl meth acryalte homopolymer or a copolymer obtained by polymerizing a mixture of a methyl meth acrylate and other copolymerizable monomer having a vinyl group can be presented in this embodiment meth acrylic denotes acrylic or methacrylic . As the monomer copolymerizable with the methyl meth acrylate ester acrylates such as a methyl acrylate an ethyl acrylate a propyl acrylate an isopropyl acrylate a butyl acrylate a cyclohexyl acrylate a phenyl acrylate a benzyl acrylate and a 2 2 2 trifluoroethyl acrylate ester methacrylates such as an ethyl methacrylate a cyclohexyl methacrylate a phenyl methacrylate and a 2 2 2 trifluoroethyl methacrylate vinyl compounds such as an acrylonitrile and a styrene acid anhydrides such as a maleic anhydride and an itaconic anhydride maleimide compounds such as a cyclohexyl maleimide and a phenyl maleimide or the like can be presented.

In this embodiment the transparent resin layer can be formed by mixing the resin with an additive as needed such as a polymerization initiating agent or a polyfunctional acrylate monomer and then coating the same on the transparent base material or glass substrate and hardening by the ultraviolet ray irradiation.

The film thickness of the transparent resin layer is preferably 5 nm to 100 m and it is preferable that the film thickness of the transparent resin layer is in the range of 0.00001 to 1 with the premise that the film thickness of the base material is 1.

Next the gas barrier substrate of this embodiment will be explained. The gas barrier substrate of this embodiment is not particularly limited as long as it has the base material the planarization layer formed on the base material and the gas barrier layer formed on the planarization layer.

In this embodiment it is preferable that the oxygen transmission rate in the gas barrier substrate is 0.3 cc m day atm or less in particular 0.1 cc m day atm or less and the water vapor transmission rate is 0.1 g m day or less in particular 0.05 g m day or less. Since the oxygen transmission rate and the water vapor transmission rate of the gas barrier substrate of the present invention is in the range those having a high gas barrier property can be provided so that they can be used for supporting substrate having a member vulnerable to the oxygen the water vapor or the like such as an organic EL device.

Here the oxygen transmission rate is the value measured by an oxygen gas transmission rate measuring device produced by MOCON OX TRAN 2 20 product name under the conditions of the measurement temperature 23 C. and the humidity 90 Rh and the water vapor transmission rate is the value measured by a water vapor transmission rate measuring device produced by MOCON PERMATRAN W 3 31 product name under the conditions of the measurement temperature 37.8 C. and the humidity 100 Rh.

Moreover according to the present invention it is preferable that the average surface roughness of the gas barrier substrate is 6 nm or less in particular 3 nm or less and the maximum height difference of surface peak to valley is 60 nm or less in particular 30 nm or less. Thereby formation of the ruggedness the pin hole or the like in a layer to be formed on the gas barrier substrate of the present invention can be prevented so that it can be used for various applications such as the display substrate for an organic EL device.

Moreover according to this embodiment the planarization layer and the gas barrier layer may be laminated further on the gas barrier layer in this order by a plurality of layers. In this embodiment it is preferable that the planarization layer and the gas barrier layer are laminated in this order on the transparent base material in the range of 2 to 4 layers. In particular one having two layers that is the gas barrier layer laminated on the planarization layer is most preferable. When the flatness is particularly required on the surface of the gas barrier substrate of this embodiment it is preferable that the planarization layer is formed on the uppermost surface.

Moreover according to the gas barrier substrate of this embodiment it is preferable that a stress releasing layer is formed on the surface of the base material where the opposite side to the planarization layer. Thereby the stress generated when forming the planarization layer or the gas barrier layer on the base material can be reduced so that warpage in the gas barrier substrate can be restrained.

Such a stress releasing layer is not particularly limited as long as it is a layer capable of releasing the stress and in this embodiment it is preferable to form the same layer as the gas barrier layer. Thereby since the gas barrier property can be provided on the opposite surface of the gas barrier substrate a gas barrier substrate having a higher gas barrier property can be provided. Moreover the stress releasing layer is not limited to one layer and for example one having the gas barrier layer and the planarization layer laminated or the like can be used as well.

Next the second embodiment of the gas barrier substrate of the present invention will be explained. The second embodiment of the gas barrier substrate of the present invention comprises a base material a gas barrier layer comprising a deposition film formed on the base material and a planarization layer formed on the gas barrier layer having a cardo polymer.

The gas barrier substrate of this embodiment comprises a base material a gas barrier layer formed on the base material and a planarization layer formed on the gas barrier layer as shown in .

According to this embodiment since the cardo polymer used for the planarization layer has a high adhesive property to the gas barrier layer so that it can fill a pin hole of the gas barrier layer or the like thereby a gas barrier substrate having a high gas barrier property can be provided. Moreover since the planarization layer is formed on the gas barrier substrate surface it has a flat surface. Thereby for example when forming an organic EL layer of an organic EL device an even layer can be provided so that a gas barrier substrate to be used for the various applications can be provided.

Hereinafter each configuration of the gas barrier substrate of this embodiment will be explained. Since the gas barrier layer the base material or the like used in this embodiment are same as those explained in the first embodiment explanation is omitted here.

Firstly a planarization layer used in this embodiment will be explained. The planarization layer used in this embodiment is a layer to be formed on the gas barrier layer and having a cardo polymer. The cardo polymer used in this embodiment in general has a good adhesive property to the material used for the gas barrier layer. Thereby when the planarization layer is formed on the gas barrier layer it can be adhered with the gas barrier layer and it can fill a minute pin hole of the gas barrier layer or the like so that a gas barrier substrate having a high gas barrier property can be provided.

Here since the planarization layer having a cardo polymer used in this embodiment is same as those explained for the planarization layer of the first embodiment detailed explanation is omitted here.

The gas barrier substrate of this embodiment is not particularly limited as long as it comprises the base material the gas barrier layer formed on the base material and the planarization layer formed on the gas barrier layer. In this embodiment it is preferable that the gas barrier layer is laminated further on the planarization layer. Thereby the gas barrier property of the gas barrier substrate of this embodiment can be made higher. Moreover as needed the gas barrier layer or the planarization layer can further be laminated. Particularly when the flatness is required for the surface of the gas barrier substrate it is preferable that the planarization layer is formed on the uppermost surface of the gas barrier substrate.

Moreover according to the gas barrier substrate of this embodiment as in the first embodiment the stress releasing layer or the like may be formed.

Here since the water vapor transmission rate the oxygen transmission rate the surface roughness the maximum height difference of surface peak to valley or the like of this embodiment are same as those explained in the first embodiment explanation is omitted here.

The organic EL device substrate of the present invention includes two embodiments. Firstly as the third embodiment an organic EL device substrate comprises a base material a color conversion layer formed on the base material a planarization layer formed on the color conversion layer and a gas barrier layer comprising a deposition film formed on the planarization layer. As the fourth embodiment an organic EL device substrate comprises a base material a color conversion layer formed on the base material an overcoat layer formed on the color conversion layer a gas barrier layer comprising a deposition film formed on the overcoat layer and a planarization layer formed on the gas barrier layer having a cardo polymer.

According to the present invention since the planarization coat layer or planarization layer having the flatness is formed in both embodiments the flatness of the surface of the organic EL device substrate can be made higher. Thereby the organic EL layer can be formed flatly when forming an organic EL layer using the organic EL device so that one having a high quality without formation of a dark spot or the like can be provided.

Moreover according to the present invention since the gas barrier layer is laminated on the planarization layer the gas barrier layer can be a dense layer having a high gas barrier property. Thereby when forming an organic EL layer on the organic EL device substrate of the present invention an organic EL device substrate capable of preventing invasion of the oxygen the water vapor or the like generated from the color conversion layer into the organic EL layer side can be provided.

Hereinafter each embodiment of the organic EL device substrate of the present invention will be explained.

Firstly the third embodiment of the organic EL device substrate of the present invention will be explained. The third embodiment of the organic EL device substrate of the present invention comprises a base material a color conversion layer formed on the base material a planarization layer formed on the color conversion layer and a gas barrier layer comprising a deposition film formed on the planarization layer. That is the color conversion layer is formed between the base material and the planarization layer of the gas barrier substrate mentioned in the first embodiment of the A. Gas barrier substrate .

The organic EL device substrate of this embodiment comprises the base material the color conversion layer R G and B formed on the base material and the planarization layer formed on the color conversion layer and the gas barrier layer formed on the planarization layer as shown in .

According to this embodiment since the gas barrier layer is formed on the planarization layer having the flatness the gas barrier layer can be a dense layer having a high gas barrier property. Moreover since the planarization layer is formed between the gas barrier layer and the base material or the color conversion layer the adhesive property of the gas barrier layer and the base material or the like can be made higher. Thereby one having a high gas barrier property can be provided. Accordingly when the organic EL device substrate of this embodiment is used for the organic EL device one having a high quality can be provided without suffering the influence of the oxygen or the water vapor generated from the color conversion layer due to the time passage or from the outside of the organic EL device.

Moreover according to this embodiment since the planarization layer is formed the surface of the organic EL layer substrate can be made flat so that the organic EL layer can be formed evenly when providing an organic EL device. Thereby an organic EL device without a dark spot or the like can be provided.

Hereinafter each configuration of the organic EL device substrate of this embodiment will be explained.

Firstly the planarization layer used for the organic EL device substrate of this embodiment will be explained. The planarization layer used in this embodiment is formed on the color conversion layer. The planarization layer has a flat surface flattens the grade difference of the color conversion layer and protects the color conversion layer from flawing generated when forming the gas barrier layer or the like.

Since the color conversion layer has a relatively high film thickness it is difficult to form a flat layer when the gas barrier layer or the like is formed on the color conversion layer. Furthermore there is a problem that the color conversion layer is corroded when forming the gas barrier layer or the like. In this embodiment by forming the planarization layer on the color conversion layer the color conversion layer can be protected and the ruggedness of the color conversion layer can be flattened to obtain further flattened surface. Thereby the gas barrier layer can be formed densely and flatly so that an organic EL device substrate having a high gas barrier property can be provided.

Moreover it is preferable that the planarization layer used in this embodiment has a high transmittance to the visible light. Specifically the transmittance to the visible light in the range of 400 nm to 700 nm is preferably 50 or more in particular 85 or more. Thereby one having a high luminosity can be provided when providing an organic EL device.

Here the transmittance to the visible light is the value measured by a spectrophotometer type number UV 3100PC produced by Shimadzu Corporation .

It is preferable that the film thickness of the planarization layer in this embodiment is in the range of 0.005 m to 20 m as mentioned for the planarization layer of the A. Gas barrier substrate . First embodiment and it is more preferably in the range of 5 m to 10 m. Thereby the surface of the color conversion layer can be flattened and moreover corrosion of the color conversion layer when forming the gas barrier layer or the like can be prevented.

Since the material of the planarization layer the forming method or the like are same as those mentioned for the planarization layer of the A. Gas barrier substrate . First embodiment explanation is omitted here.

Next the gas barrier layer used in this embodiment will be explained. The gas barrier layer used in this embodiment is a layer having the gas barrier property to be formed on the planarization layer by the deposition method. In this embodiment since the gas barrier layer is formed on the planarization layer the gas barrier property can be provided to the organic EL device substrate of this embodiment and a layer having the excellent flatness and gas barrier property can be provided.

As such a gas barrier layer one having the electric insulation property and the resistance to an organic solvent is preferable. Furthermore it preferably has the transmittance to the visible light of 50 or more in particular 85 or more. Thereby one having a high luminosity can be provided when forming an organic EL device. Here the transmittance to the light is measured by the method mentioned above.

Moreover according to this embodiment since the transparent electrode layer is formed on the gas barrier layer when providing for example an organic EL display substrate it preferably has enough hardness to be applied when forming the transparent electrode layer. Specifically it preferably has the hardness of 2H or more in the pencil hardness test of JIS K5400.

Since the material of the gas barrier layer the forming method the film thickness or the like are same as those mentioned for the gas barrier layer of the A. Gas barrier substrate . First embodiment explanation is omitted here.

Next the color conversion layer used in this embodiment will be explained. The color conversion layer used in this embodiment to be formed on the base material is a layer containing a fluorescent material for absorbing the light emitted from the organic EL layer and emitting a visible light range fluorescent light. The color conversion layer used in this embodiment is not particularly limited as long as it can provide blue red and green colors by using a light from the organic EL light emitting layer. For example the color conversion layers each emitting blue red or green light of three colors of fluorescent layers may be formed. For example when using a blue organic EL light emitting layer for the organic EL device a transparent layer may be formed instead of the blue conversion layer.

Such a color conversion layer in general contains an organic fluorescent pigment for absorbing the light from the organic EL light emitting layer and emitting a fluorescent light and a matrix resin.

The organic fluorescent pigment contained in the color conversion layer absorbs a light in a near ultraviolet range or a visible range emitted from a light emitting member in particular a light in a blue or blue green range and emits a visible light of a different wavelength as the fluorescent light. Since the blue light emitting layer is used in general as the light emitting layer for the organic EL layer in this embodiment it is preferable to use one or more kinds of fluorescent pigments which emit at least a fluorescent light in a red range and it is preferable to use in a combination with one or more kinds of fluorescent pigments which emit a fluorescent light in a green range.

That is when using an organic EL light emitting layer emitting a light in a blue or blue green range as the light source if a light in a red range is to be obtained by passing the light from the organic EL light emitting layer through a mere red filter layer an extremely dark output light is provided because the light having a red range wavelength is little originally. Therefore by converting the light in the blue or blue green range from the organic EL light emitting layer into a light in a red range by the fluorescent pigment a light in a red range having a sufficient strength can be output.

In contrast same as in the case of a light in a red range a light in a green range can be output by converting the light from the organic EL light emitting layer into a light in a green range by another organic fluorescent pigment. Alternatively when the light emission of the organic EL light emitting layer includes a light in a green range sufficiently the light from the organic EL light emitting layer may be output simply through the green color filter layer. Furthermore as to a light in a blue range although it can be output by converting the light from the organic EL light emitting layer using a fluorescent pigment it is preferable to output the light of the organic EL light emitting layer simply through the blue color filter layer.

As the fluorescent pigment for absorbing a light in a blue to blue green range emitted from the organic EL light emitting layer and emitting a fluorescent light in a red range for example rhodamine based pigments such as rhodamine B rhodamine 6G rhodamine 3B rhodamine 101 rhodamine 110 sulfo rhodamine basic violet 11 and basic red 2 cyanine based pigments pyridine based pigments such as a 1 ethyl 2 4 p dimethylaminophenyl 1 3 butadienyl pyridi nium perchlorate pyridine 1 oxadine based pigments or the like can be presented. Furthermore various kinds of dyes direct dyes acidic dyes basic dyes dispersion dyes or the like can be used as well as long as they have the fluorescent property.

Moreover as the fluorescent pigment for absorbing a light in a blue or blue green range emitted from the organic EL light emitting layer and emitting a fluorescent light in a green range for example coumarin based pigments such as a 3 2 benzothiazolyl 7 diethyl amino coumarin coumarin 6 a 3 2 benzoimidazoyl 7 N N diethylamino coumarin coumarin 7 a 3 2 N methylbenzoimidazolyl 7 N N diethylamino coumarin coumarin 30 and a 2 3 5 6 1H 4H tetrahydro 8 trifluoromethylquinolidine 9 9a 1 gh coumarin coumarin 153 coumarin pigment based dyes such as basic yellow 51 naphthalimide based pigments such as solvent yellow 11 and solvent yellow 116 or the like can be presented. Furthermore various kinds of dyes direct dyes acidic dyes basic dyes dispersion dyes or the like can be used as well as long as they have the fluorescent property.

The organic fluorescent pigments used in this embodiment can be kneaded preliminarily into an ester polymethacrylate a polyvinylchloride a vinylchloride vinylacetate copolymer resin an alkyd resin an aromatic sulfone amide resin a urea resin a melamine resin a benzoguanamine resin a resin mixture thereof or the like so as to be a pigment for providing the organic fluorescent pigment. Moreover the organic fluorescent pigments and the organic fluorescent coloring matters in this embodiment the two items are both referred to as the organic fluorescent pigments can be used alone or in a combination of two or more kinds for adjusting the color hue of the fluorescent light.

The organic fluorescent pigment used in this embodiment is contained in the color conversion layer by 0.01 to 5 by weight based on the weight of the color conversion layer more preferably by 0.1 to 2 by weight. When the content of the organic fluorescent pigment is less than 0.01 by weight the wavelength conversion cannot be executed sufficiently. Moreover when the content is more than 5 the color conversion efficiency is lowered due to the effect of the density extinction or the like.

Moreover as the matrix resin used in this embodiment those produced by polymerizing or cross linking a photosetting or photothermal combination type hardening type resin resist by a photo and or heat treatment for generating the radical species or ion species and then make them insoluble and infusible can be used. For patterning the color conversion layer it is preferable that the photosetting or photothermal combination type hardening type resin is preferably soluble with an organic solvent or an alkaline solution in an unexposed state.

The photosetting or photothermal combination type hardening resin includes 1 a composition made of an acrylic based polyfunctional monomer having a plurality of acroyl groups or methacroyl groups and an oligomer and a photo or thermal polymerization initiating agent 2 a composition made of a polyvinyl ester cinnamate and a sensitizing agent 3 a composition made of a chain like or cyclic olefin and a bisazide 4 a composition made of a monomer having an epoxy group and an acid generating agent or the like. In particular 1 the composition made of an acrylic based polyfunctional monomer and an oligomer and a photo or thermal polymerization initiating agent is preferable for the capability of highly precise patterning and the high reliability of the solvent resistance the heat resistance or the like. As mentioned above the matrix resin is formed by conducting the light and or the heat to the photosetting or photothermal combination type hardening type resin.

Moreover it is preferable that the photopolymerization initiating agent the sensitizing agent and the acid generating agent to be used in this embodiment start the polymerization by a light of a wavelength not to be absorbed by the contained fluorescent conversion pigment. When the resin itself in the photosetting type or photothermal combination type hardening type resin can be polymerized by the light or the heat the photopolymerization initiating agent and the thermal polymerization initiating agent may not be added.

The color conversion layer used in this embodiment can be formed by forming a resin layer by coating on the supporting substrate a solution or a dispersion containing a photosetting type or photothermal combination type hardening resin as the materials for the matrix resin and an organic fluorescent pigment polymerizing by exposing the photosetting type or photothermal combination type hardening type resin in a desired portion and then patterning. The above mentioned patterning operation can be executed by a common method by using an organic solvent or an alkaline solution for eliminating the resin in the unexposed part or the like.

The film thickness of the color conversion layer used in this embodiment is preferably 5 m or more and in particular in the range of 8 m to 15 m. Moreover the shape of the color conversion layer can be selected optionally according to the purposed organic EL device. For example rectangular or round areas of red blue and green colors as a set can be formed each on a transparent base material or they can be formed like stripes. Moreover a specific color conversion layer may be formed by the amount more than the other color conversion layers.

Next the base material used in this embodiment will be explained. The base material used in this embodiment has the color conversion layer formed thereon and it is not particularly limited as long as it can be transmitted a light emitted form the light emitting layer of the organic EL device and transmitted through the color conversion layer. In this embodiment those having the solvent resistance the heat resistance and the excellent size stability are preferable. Thereby the formation of the color conversion layer can be executed stably.

Since the material of the base material the film thickness the forming method and the other points are same as those mentioned for the base material of the A. Gas barrier substrate . First embodiment explanation is omitted here.

Next the organic EL device substrate of this embodiment will be explained. The organic EL device substrate of this embodiment is not particularly limited as long as it comprises the color conversion layer formed on the base material the planarization layer formed on the color conversion layer and the gas barrier layer formed on the planarization layer.

In this embodiment it is preferable that the oxygen transmission rate in the organic EL device substrate is 0.3 cc m day atm or less in particular 0.1 cc m day atm or less and the water vapor transmission rate is 0.1 g m day or less in particular 0.05 g m day or less. Since the oxygen transmission rate and the water vapor transmission rate of the organic EL device substrate of the present invention is in the range those having a high gas barrier property can be provided so that an organic EL device substrate capable of forming a high quality organic EL device can be provided. Here the oxygen transmission rate and water vapor transmission rate are the values measured by the methods mentioned above.

Moreover in this embodiment it is preferable that the transmittance of the organic EL device substrate to the visible light is 50 or more in particular 85 or more. Thereby when providing an organic EL device with the organic EL device substrate of this embodiment one having a high luminosity can be provided. Here the transmittance is the value measured by the method mentioned above.

Moreover in this embodiment it is preferable that the surface average coarseness of the organic EL device substrate is 6 nm or less in particular 3 nm or less and the maximum height difference of surface peak to valley is 60 nm or less in particular 30 nm or less. Thereby formation of the ruggedness the pin hole or the like in a layer to be formed on the organic EL device substrate can be prevented so that generation of a dark spot or the like in the organic EL device can be prevented.

According to this embodiment for example as shown in it is preferable that the color conversion layer R G B is formed on the base material the planarization layer is formed on the color conversion layer the gas barrier layer is formed on the planarization layer and the planarization coat layer formed further on the gas barrier layer . Thereby the surface of the organic EL device substrate of this embodiment can be made flat. Moreover in this embodiment the planarization coat layer and the gas barrier layer may be laminated in the range of 2 to 4 layers in this order on the gas barrier layer.

Furthermore according to this embodiment as needed a color filter layer may be formed between the base material and the color conversion layer. Thereby when providing an organic EL device with the organic EL device substrate of this embodiment an organic EL device having a high color reproductivity can be provided.

Moreover according to the organic EL device substrate of this embodiment it is preferable that that a stress releasing layer is formed on the opposite surface where color conversion layer is formed. Thereby the stress generated when forming the color conversion layer or the gas barrier layer on the transparent base material can be reduced so that warpage in the organic EL device substrate can be restrained.

Since the stress releasing layer is same as that mentioned for the gas barrier substrate of the A. Gas barrier substrate . First embodiment explanation is omitted here.

Hereinafter the planarization coat layer and the color filter used for the organic EL device substrate of this embodiment will be explained.

Firstly the planarization coat layer to be used for the organic EL device substrate of this embodiment will be explained. In the organic EL device substrate of this embodiment since the planarization coat layer is formed on the gas barrier layer the flatness of the surface of the organic EL device substrate can be improved so that generation and growth of a dark spot or the like can be prevented when providing an organic EL device.
