Repository: api-evangelist/patents-2006

# patents-2006
This is the patent store for 2006.

File: _posts/2006-03-14-functional-polymers-via-surface-modifying-agents.markdown (part 3 of 3)
---
Through an additional funnel a mixture of BBOx 4.23 g 18 mmol ME2Ox 12.0 g 154 mmol 1 4 Butanediol 59 L 0.66 mmol and 50 mL anhydrous CHClwas added to the two necked 100 ml flask containing BF OEtand 25 mL anhydrous CHClunder nitrogen purge within 3 hours. The reaction system was stirred for 15 hours at 0 C. The reaction was quenched with addition and stirring of HO for 0.5 hour. Organic solution was washed by water 40 mL 3 . The solvent was evaporated and the residue was dried at 80 C. under vacuum for 48 hours to obtain 15.77 g copolymer. HNMR CDCl 0.91 ppm CH 3H s 1.68 ppm CH for BBOx 2H 1.92 ppm CH for BBOx 2H 3.19 ppm backbone CH 4H m 63.30 ppm CH 2H s 3.38 ppm OCH3H s 3.4 ppm CHBr 2H 3.55 ppm OCHCHO 4H m 3.64 ppm OCHCHO 4H m .

Telechelic 14 10.8 g and N N dimethylhexylamine 2.02 mL 11.9 mmol were dissolved in 20 mL acetonitrile. The mixture was heated to reflux and stirred for 15 hours under nitrogen. The solvent and excess N N dimethylhexylamine was evaporated under vacuum to give a sticky liquid product. 0.91 ppm CH 3H s 1.35 CH 6H broad 1.68 1.92 ppm CH 6H broad 3.19 ppm backbone CH 4H m 3.30 ppm CH 2H s 3.38 ppm OCH3H s 3.4 ppm CHN 2H CH N CH 6H 3.55 ppm OCHCHO 4H m 3.64 ppm OCHCHO 4H m . By H NMR the bromomethyl group was converted to the alkylammonium bromide quantitatively. Telechelic 15 is water soluble.

Telechelic 14 6.24 g was dissolved in 5 mL acetonitrile. The solution was heated to reflux. N N dimethyldodecylamine 6.15 g 28.9 mmol was added slowly to the mixture and was stirred for 15 hours under nitrogen. The solvent and excess N N dimethyl dodecylamine was evaporated under vacuum to give a sticky liquid product. 0.91 ppm CH 3H s 1.35 CH 8H broad 1.68 1.92 ppm CH 18H broad 3.19 ppm backbone CH 6H m 3.30 ppm CH 2H s 3.38 ppm OCH3H s 3.4 ppm CHN 2H CH N CH 6H 3.55 ppm OCHCHO 4H m 3.64 ppm OCHCHO 4H m . By H NMR the bromomethyl group was converted to the alkyl ammonium bromide quantitatively.

New polyurethane polymeric surface modifying additives were prepared as more particularly set forth in the following Examples 8A etc.

To a 100 mL round bottom flask was added H 2 P Hy4Ox MOx 16 84 0.96 g 0.47 mmol BD 0.14 g 1.5 mmol dibutyltin dilaurate 3 drops 10 wt in THF dimethylformamide 0.74 mL . An addition funnel was attached and HMDI 0.61 g 2.3 mmol and DMF 2.45 mL were added. The system was heated to 70 C. and purged with Nfor 20 min. The contents of the addition funnel were added rapidly. The extent of reaction was determined by removing small aliquots and observing the decrease of the 2268 cmisocyanate peak in the FT IR spectrum. 1 4 Butanediol in DMF was added to the reaction mixture until the isocyanate was consumed 32.8 mg 0.36 mmol BD and 2 mL DMF . The product PU C was precipitated in HO dried dissolved in THF and reprecipitated in HO. Polyurethanes using other P Hy4Ox MOx telechelics Table 8 supra were prepared in a similar manner. The compositions and physical properties are set forth in . shows characterization data for HMDI BD wt P Hy4Ox MOx polyurethanes.

The interesting discovery has been made that soft blocks with higher ratios of fluorinated segments to hydantoin segments are initially when dry more hydrophilic compared to ones with lower ratios of semifluorinated to hydantoin segments.

Materials. 3 2 2 2 Trifluoroethoxymethyl 3 methyloxetane 3FOx 3 2 2 3 3 3 pentafluoropropoxymethyl 3 methyloxetane 5FOx and 3 bromomethyl 3 methyloxetane BrOx were synthesized following published procedures Malik 2000 278 polymer paper or were provided by Gencorp Aerojet Sacramento Calif. or OMNOVA Solutions Akron Ohio . Monomers were distilled under vacuum before use 3FOx and 5FOx close to 100 C. 5 mmHg BrOx at 85 C. 5 mmHg. Boron trifluoride dietherate BFO CH was used as received. 5 5 Dimethylhydantoin Aldrich 97 potassium carbonate KCO Acros Chemicals ACS and sodium thiosulfate NaSO 99 were used as received. Methylene chloride anhydrous tetrahydrofuran THF ACS dimethylformamide DMF anhydrous and methanol ACS were either used as received or dried and stored over 4 molecular sieves. Isophorone diisocyanate IPDI 98 poly tetramethylene oxide PTMO 2000 and dibutyltin dilaurate catalyst T 12 were obtained from Aldrich. 1 4 Butanediol BD was purchased from Acros Chemicals.

Synthesis. The synthesis and characterization of the P FOx BrOx telechelics and IPDI BD P FOx BrOx polyurethanes have been reported in detail. Makal 2005 1543 IPDI BD P FOx BrOx polyurethanes were typically purified by reprecipitation THF solutions into deionized water methanol . Without adequate purification coatings can contaminate the water surface thereby changing the surface tension and contact angle . Such contamination is difficult to detect by sessile drop methods. Uilk 2003 639 

5 5 Dimethylhydantoin substitution on precursor PU was carried out in DMF in the presence of KCO. In a typical procedure 5.32 g 38.50 mmol KCOwas dispersed in 12.80 g DMF with 0.98 g 7.65 mmol 5 5 dimethylhydantoin in a 100 ml flask. 5 5 dimethylhydantoin was soluble in DMF. The mixture was heated to 65 C. under nitrogen purge with condenser. Precursor PU solution containing 4.12 g 0.61 mmol soft block precursor PU in 9.25 g DMF was dripped into the flask and the temperature was increased and kept at 90 95 C. range. After 72 h the reaction was quenched by decreasing the temperature to ambient. The product was precipitated into deionized water filtered and dried at 60 C. under vacuum.

The structure of the 5 5 dimethylhydantoin substituted PUs and degree of 5 5 dimethylhydantoin substitution is verified by H NMR. H NMR spectrum of a representative hydantoin substituted PU IPDI BD 40 P 3FOx HyOx BrOx 1.0 0.65 0.35 is shown in . The spectrum was taken in DMSO d6. The ratio of the peak h 1.23 ppm CH 5 5 dimethylhydantoin to b 0.8 0.9 ppm CH 3FOx was used to determine extent of hydantoin substitution. Other peaks ppm vs. TMS with assignments according to the structure in 0.7 0.8 ppm c CH 5 5 dimethylhydantoin containing segmer 0.9 1.0 ppm a m n CH BrOx CH IPDI 1.55 ppm 1 OCHCHCHCHO 3.0 3.4 ppm d f g j methylenes for the three segmers 3.46 ppm e OCHCF 3.9 4.0 ppm k OCHCHCHCHO 8.2 ppm p CONH 5 5 dimethylhydantoin .

Characterization. Polyurethane D DMSO H NMR spectra were recorded using a Varian Spectrometer Inova 400 MHz operating at 400 MHz. FT IR spectra were obtained using a Nicolet 400 FT IR spectrometer using solution cast films on KBr discs. Differential Scanning Calorimetry DSC was done with a TA Q 1000 Series instrument TA Instruments . Unless otherwise noted measurements were carried out at a heating rate of 10 C. min from 75 C. under inert atmosphere. Indium metal was used for calibration. In addition to standard DSC temperature modulated DSC MDSC with modulation amplitude of 0.5 C. modulation period of 60 seconds and heating rate of 3 C. min was also carried. DSC samples were directly deposited on the DSC pan.

Molecular Weight Determination. Polyurethane molecular weights were measured using a Viscotek TriSEC triple detector GPC system THF with sample concentrations of 5 15 mg mL and a flow rate of 1 ml min. Universal calibration by polystyrene standards was used for calculation of molecular weight M M and polydispersity.

Wetting behavior. Dynamic contact angle DCA analysis based on the Wilhelmy plate method Wilhelmy 1863 1464 was carried out with a Cahn Model 312 Analyzer Cerritos Calif. . The surface tension quantification limit of the instrument is 0.1 dyne cm. The probe liquid was 18 M cm deionized water from a Barnstead Dubuque Iowa Nanopure system. The surface tension of the probe liquid was checked daily and was typically 72.6 0.5 dynes cm. Beakers used for DCA analysis were cleaned by soaking in an isopropanol potassium hydroxide base bath for at least 24 h rinsed for 30 sec with hot tap water and then rinsed another 30 sec with nanopure water.

In a typical determination a coated slide was attached to the electrobalance via a clip and the stage with the beaker of water was automatically raised and lowered to allow water to impinge upon the slide. By analyzing the resulting force versus distance curves fdc s advancing and receding contact angles were obtained. Unless otherwise noted the stage speed was 100 m sec and dwell times between advancing and receding test segments was 10 sec.

The static contact angles and the image profiles were obtained by using a Rame Hart goniometer with a camera attached. The contact angles were measured using Drop image 1.4.11 version.

Precursor PUs. Co polymerization of 3FOx and BrOx was carried out by a modification of a procedure by Malik 2000 278 Makal 2005 1543. Cationic ring opening polymerization of 3FOx and BrOx with calculated feed ratio using BFetherate catalyst and BD as co catalyst gave the desired telechelic P 3FOx BrOx m n where the segmer ratio follows the designation of 3FOx and BrOx repeat units. Isophorone diisocyanate IPDI 1 4 butanediol BD and P 3FOx BrOx m n gave IPDI BD 40 P 3FOx BrOx m n polyurethane as previously described. Makal 2005 1543 IPDI BD 40 P 3FOx BrOx m n polyurethanes were used for hydantoin PU synthesis as described below. Precursor polyurethanes with varying hard block content were obtained. The optimum hard block content was 40 45 wt . The polyurethanes with lower hard segment content 25 35 are mechanically weak while those having higher hard block content 45 60 are rigid.

Hydantoin PUs. The 5 5 dimethylhydantoin containing polyurethanes were obtained via substitution reaction on IPDI BD 40 P 3FOx BrOx m n PUs. The reaction mechanism is shown in the following scheme 

Longer reaction times resulted in only modest increases in substitution e.g. 96 h 66 70 . Furthermore longer reaction times resulted in degradation as the reaction mixture turned a dark brown color. The slow rate and incomplete substitution of CH Br by hydantoin is likely due to steric hindrance at the neopentyl carbon site.

DSC. Polyurethanes have two T s due to the soft and hard blocks in their structure. The thermal analysis of the polyurethanes was performed using both temperature modulated MDSC and conventional DSC. The lower soft block T s are easily measured by conventional DCS. Whereas MDSC was employed for measuring the hard segment T. The DCS scans were performed form 70 C. to 150 170 C. previously we have reported the lower and upper Tg s for precursor PUs. Makal 2005 1543 the phase separation in these PU systems were calculated using the DCS data and the Fox equation. Makal 2005 1543 For the substituted PUs we were not able to detect hard segment Tg using both conventional or MDSC probably due to extensive phase mixing. Therefore no phase separation calculations were performed for the hydantoin substituted PUs.

The soft block Tg s before and after 5 5 dimethylhydantoin substitution are shown in Table 11. Soft block Tg of precursor PUs increased substantially after 5 5 dimethulhydantoin substitution. The increase is in the range of 29 46 . For example soft block Tg of IPDI BD 40 P 3FOx BrOx 1 1 29 increased 46 after 5 5dimethylhydantoin substitution 17 . The polar nature of heterocyclic 5 5 dimethylhydantoin is no doubt responsible for increase in Tg s.

Wetting behavior. The wetting behavior of the polyurethanes was determined by the Wilhelmy plate method using a Dynamic Contact Angle Analyzer DCA . Wilhelmy 1863 1464 Hogt 1985 258 Adamson 1997 398 The Wilhelmy plate method has been employed for the measurement of intrinsic contact angles for model PDMS networks. Uilk 2003 639 Several advantages for the Wilhelmy plate method have been noted. Lander 1993 257 A large polymer surface is interrogated in the DCA experiment compared to the sessile drop method. Uilk 2003 639 Another feature is facile testing of water surface tension after sample analysis. Uilk 2003 639 This important control is performed by using a glass cover slip flamed to remove organic contaminants to analyze water surface tension before and after evaluating a polymer coating. A decrease in post use water surface tension indicates water surface contamination by surface active materials such as oils and or amphiphiles leached from the coating. The ready qualitative detection of water insoluble leached species is of particular importance to biomedical electronic and space applications.

Cover glass slides were dip coated from THF solutions of polyurethanes 15 20 solids . The coatings were kept in upright position under the hood for 2 h. Then the coatings were placed in a vacuum oven at 50 C. for 24 h. Before any DCA measurements all the coatings were annealed for another 24 h under vacuum at 85 C. We favor dip

Advancing and receding contact angles are given in Table 12. After the synthesis each precursor polyurethane was precipitated into methanol water mixture at least once for purification. After running 5 5 dimethylhydantoin substituted PUs with DCA the water surface tension was also checked using flamed plain glass slide. No water contamination was observed.

The goal in this Example regarding polymeric surface modifiers SM was to alter the surface characteristics of a macroscopically thick coating. SMs are employed to bring the desired functionality to the surface. Because a very small amount of PSM is used for surface modification the mechanical bulk properties of the coating remain intact. Modification of surfaces using a PSM approach has been employed before in certain examples. For example the surfaces made hydrophobic using PDMS PSMs Ho 1994 658 Ratner 1986 702 Tezuka 1986 518 hydrophobic and oleophobic with fluorinated PSMs. Malik 1997 280 Thomas 1997 123 Thomas 2000 281 Thomas 1998 209 PSM approach has also been employed for surface concentration of UV absorbers Vogl 1994 678 and fullerenes. Chen 1999 454 

The inventive SMs of this Example have soft segments containing pendant semifluorinated and functional CH Br group. Replacing the Br with a different functionality results in new SMs. For comparison purposes a conventional base was referred to for which the wetting behavior was previously reported. Makal 2005 1545 These comparison precursor PUs were used as PSM 0.5 wt for surface modification of a conventional base polyurethane. Surface enrichment of these PSM PUs was investigated by XPS TM AFM and DCA. We observed that 0.5 wt was sufficient for the altering the wetting characteristics of base PU. The PSM covered the entire top surface of the composite coating when used 1 wt .

Upon conversion of amide functionality to chloramide simply by exposing the surface to dilute hypochlorite solution the surface becomes highly effective contact biocide. Eknoian 1998 161 Worley 1996 170 We have verified the biocidal activity of PU coatings containing 2 wt biocidal PSM against both Gram positive and Gram negative and type bacteria. Makal 2005 1437 

In preparing biocidal PU coatings 5 5 dimethylhydantoin substitution was the intermediate step. During the surface characterization of these intermediate products 5 5 dimethylhydantoin substituted PUs it was observed that dry coating becomes more hydrophobic as it gets wet so called contraphilic wetting thus named because the behavior is opposite to expected amphiphilic surface response .

Contraphilic wetting behavior of IPDI BD 40 P 5FOx HyOx BrOx 2.0 0.7 0.3 PU 6 has been observed. Makal 2005 1542 DCA measurements of this PU gave of 83 for the first immersion emersion cycle and increased to 110 for the rest of the cycles. Contraphilic behavior has been observed for polyurethanes with different compositions. Table 12 shows the soft block composition of PUs and dynamic contact angle data. The precursor PUs contain either trifluoroethoxy 3FOx or pentafluoropropoxy 5FOx pendant semifluorinated and CH Br BrOx side chains in their soft segments with different ratios.

The and for each cycles 3 or 5 for the PUs is shown in Table 12. The percent hydantoin substitution is given in Table 9.

Previously we have reported dry PU 6 surface has of 83 and once hydrated the contact angle increased to 110 . After annealing the coating at 85 for overnight under vacuum we observed of 68 for the dry coating and once the surface hydrated the contact angle increases to 106 Table 12 . The effect is perfectly reversible for 4 cycles. Thus these processing conditions were used for each coating in this Example.

PU 4 5 and 6 contain 5FOx as the semifluorinated pendant group. Within this series the PU coating having the greatest semifluorinated to 5 5 dimethylhydantoin ratio has the smallest initial contact angle and the contraphilic effect is maximized for this composition. The contraphilic effect is defined as the difference between the advancing contact angles for the second and the first immersion emersion cycle. For example PU 6 has the largest semifluorinated 5 5 dimethylhydantoin ratio 2.9 . Dry PU 6 has of 68 and the contraphilic effect is 38 . PU 4 has the smallest semifluorinated 5 5 dimethylhydantoin ratio 0.9 . Dry PU 4 has of 93 and the contraphilic effect is only 12 . Whereas PU 5 has an intermediate semifluorinated 5 5 dimethylhydantoin 1.7 ratio and the dry PU S surface has an intermediate of 83 with contraphilic effect of 25 . Although one might expect the PU coating with the highest semifluorinated 5 5 dimethylhydantoin ratio to have the most hydrophobic surface the opposite was actually observed. This kind of trend is not observed for the 3FOx containing series PU 1 2 and 3. The dry PU 1 72 and PU 2 70 coatings gave similar initial values. The contraphilic effect for PU 1 29 is not significantly different from PU 2 34 . The same trend is observed if PU 1 and PU 2 is compared to PU 3. The semifluorinated 5 5 dimethylhydantoin ratio for PU 1 3.3 and PU 2 1.5 is greater than that of PU 3 1.1 . Dry PU 3 coating has of 93 and 12 of contraphilic effect. Again the coatings with higher semifluorinated 5 5 dimethylhydantoin ratio have more hydrophilic surface when dry.

Surface switching between hydrophilic hydrophobic states is a well known phenomenon in the literature. In a series of papers Tsukruk reported Y shaped nano brushes. These Y shaped molecules have two incompatible arms. One arm consists of hydrophilic poly acrylic acid and the other arm is made of hydrophobic poly styrene . Depending on the polarity of the contacting medium one of these arms dominates the air polymer interface changing the wetting characteristics of the surface. For example if the brushes are treated with toluene non polar poly styrene arm covers the surface giving water contact angle of 73 . After water treatment of the same surface polar poly acrylic acid arm dominates the air polymer interface resulting 53 of water contact angle. Julthongpiput 2003 1433 Julthongpiput 2003 1435 Luzinov 2004 1471 In both cases the surface tries to minimize overall free energy. The lower critical solution temperature LCST behavior of poly isopropyl acrylamide is coupled with surface roughness. The resulting surface thermally switches between ultrahyrdophilic 0 and ultrahydrophobic 150 below and above the LSCT respectively. Sun 2004 717 

The inventive coatings of this Example switch in the exact opposite way than any surface that becomes hydrophilic when exposed to water and hydrophobic when exposed to organic solvent. In other words the inventive coatings of this Example behave in a way opposite to anticipated amphiphilic response. Thus the inventive coatings of this Example are contraphilic .

Most of the polymers having modestly hydrophilic character such as PUs become more hydrophilic with immersion in water Tingey 1991 600 Andrade 1985 403 Pike 1996 26 or polymers having polar functionality become more hydrophilic as function of water immersion time. Tretinnikov 1994 598 Holmes Farley 1985 271 Surface reorganization of polymers in water or polar environment is driven thermodynamically. The enthalpic driving force due to the hydrogen bonding of surface polar functionalities with water easily overcomes the entropy trying to form more ordered molecular structure. Upon exposure to water polymer surfaces rearrange in order to open paths for the polar hydrophilic moieties to migrate water polymer interface. Concentration of polar moieties at the surface gradually decreases the advancing contact angle. Russell 2002 1467 Senshu 1999 1457 Lemieux 2003 1434 The inventive PU surfaces of this Example display the opposite anticipated wetting behavior for the Example surfaces the dry PU surface becomes more hydrophobic with water. Upon dehydration of the wetted surface the initial hydrophilic character is restored.

The contraphilic effect is believed to be driven enthalpically like amphiphilic response . The soft segment in the polyurethanes contains semifluorinated and 5 5 dimethylhydantoin pendant groups. In other words the soft block has both fluorinated and amide groups. The role of a surface amide group is well known. The hydrogen bonding of amide groups with water and with each other below and above the LCST respectively is responsible for the hydrophilic hydrophobic switching for poly N isopropylacrylamide surface Sun 2004 1507 having amide and semifluorinated side chain on a relatively flexible backbone may result rapid hydration of the surface.

Certain examples of contraphilic like wetting has been reported previously. Ferguson reported oxidized 1 2 polybutadiene surfaces become more hydrophobic against hot water. Carey 2000 272 Khongtong 2002 1431 This is an entropically driven process. The entropic loss due to the stretched chains translates into elastic restoring force as the temperature increases. Thus the polar groups are pulled away from water polymer interface gradually increasing the hydrophobicity of the surface. But the change in the wetting behavior of oxidized 1 2 polybutadine surface is damped after successive cycles. In contrast the contraphilic wetting is observed with cycling between dry and wet states.

Mixed soft block polyurethanes were prepared according to the general example shown in . Equation 6 is for a general example of mixed soft blocks which is a convenient industrial approach as surface properties can be tuned without making a separate polyurethane SM. In the example below a polyethylene oxide soft block hydantoin soft block composition is prepared. One goal of this work was to increase the wettability. In this example in order to enhance wetting by water the surface tension hydrophilicity of the coating was increased by incorporating a poly ethylene oxide PEO soft block as co soft segment in polyurethane.

Synthesis of polyurethane having poly ethylene oxide 3FOx BrOx 1 2 soft block PU PEO 3A PEO is the acronym for polyethylene oxide soft block 3A connects the composition of this soft block to the 1 2 3FOx BrOx soft block . 

A 250 mL three neck round bottomed flask equipped with a mechanical stirrer nitrogen inlet and condenser was charged with 7.49 g 33.69 mmol IPDI 6.06 g 4.04 mmol and 8.70 g 3.48 mmol P 3FOx BrOx 1 2 co telechelic so that the molar feed ratio of PEO P 3FOx BrOx 1 2 was close to 1.0. The reaction was started in DMF with an initial 85 90 wt concentration of reactants. After addition of dibutyltin dilaurate catalyst 0.15 0.20 weight of the total reaction mixture in THF the reactants were kept at 65 70 C. for 3 h. The preparation of diisocyanate terminated prepolymer was confirmed by FT IR spectroscopy urethane carbonyl 1724 cm and N H 3346 cm absorbances .

In the second stage BD was added and heating was continued 65 C. until all isocyanate groups were consumed ca. 5 h . The course of the chain extension reaction was monitored with FT IR by following the disappearance of sharp isocyanate band at 2267 cm. As the viscosity increased during the chain extension reaction DMF or DMF THF was added to dilute the reaction mixture. The final solids content of the polymer solution was 50 60 . The product was precipitated into methanol or methanol water for purification.

Preparation of PU 2 by 5 5 dimethylhydantoin substitution onto PU 1. Replacement of Br with 5 5 Dimethylhydantoin substitution reaction was carried out in DMF in the presence of KCO. The reaction conditions were as in the above Example. shows force versus distance curves and dynamic contact angles for bulk IPDI BD PTMO coating doped with 10 wt PU 2 Co Soft Block PEO 1 3FOx BrOx 1 2 1 with 5 5 dimethylhydantoin 55 substitution of C Br by Hy Hard Block IPDI BD 40 solvent cast film from THF dried 60 C 4 Torr overnight.

Surface characterization of pure PU 1 PU 2 and polyurethane coatings doped with PU 2 Polyurethane wetting behavior was determined by the Wilhelmy plate method using a Dynamic Contact Angle DCA analysis. Glass cover slips were dip coated using THF solutions. The solvent was removed at 50 C. in vacuo. PU 2 was used as PSM 10 wt for surface modification of base PU PTMO based PU . shows the fdc s and DCA data for an IPDI BD PTMO polyurethane doped with 10 hydantoin containing mixed soft block surface modifying additive PU 2. The coating had of 84 for the first cycle and increased to 88 for the second cycle. The observed contact angles were not significantly different than that of pure base PU 88 but the observation of contraphilic effect suggested the presence of PSM at the air polymer interface. As further evidence for the existence of the SMA at the surface the chlorinated surface displayed of 96 . Conversion of near surface N H to N Cl decreased the polarity of the surface resulting increased advancing contact angle. for the corresponding chlorinated coating without PEO was 102 . Hence the incorporation of PEO as co soft block along with P 3FOx HyOx BrOx co telechelic increased the hydrophilicity of the surface.

Referring to an example may be appreciated of using at least one polymeric surface modifier PSM with at least one polyurethane according to the present invention. FOx and or BrOx polyurethanes are processed with a hydantoin to produce contraphilic polyurethanes .

A contraphilic polyurethane may be added to a conventional polyurethane followed by annealing to produce a contraphilic blend . A preferred example of a contraphilic blend comprises about 2 PSM and about 98 polyurethane.

A contraphilic polyurethane may be subjected to hypochlorite bleach treatment to produce a biocidal PSM modified blend . A preferred example of a biocidal PSM modified blend comprises about 2 PSM and about 98 polyurethane.

A starting product which is selected from an alkylammonium F Ox mixture an alkylammonium ME2Ox mixture and telechelics may be processed into a biocidal polyurethane . Alternately a starting product may be processed with conventional soft blocks into a biocidal polyurethane .

A biocidal polyurethane may be processed into a biocidal PSM modified blend . As previously mentioned a preferred example of a biocidal PSM modified blend comprises about 2 PSM and about 98 polyurethane.

The present inventors have made the surprising discovery that a fluorinated segment is not required for surface activity such as e.g. biocidal C 12 alkylammonium SMs the C 12 alkylammonium side chain and to a lesser extent a C 6 alkylammonium side chain act as their own chaperones and the biocidal Hy4Ox MOx polyurethane SMs. Thus it should be appreciated that in the processing shown on using a fluorinated segment is not required to produce a product which exhibits surface activity. In the starting reagents the biocidal polyurethanes and the biocidal PSM modified blends a fluorinated segment is not required for surface activity but desired surface function may be enhanced by the presence of a fluorinated segment.

While highlights a biocidal example it should be appreciated that alternately or additionally to a biocidal function the present invention also may be used for many other desirable functions such as e.g. control of wetting behavior incorporation of indicators or sensors incorporation of dyes incorporation of adhesion promoting groups etc.

A solution of 98 wt conventional IPDI BD PTMO PU Hard Block 40 wt and 2.0 wt IPDI BD P 3FOx HyOx BrOx 1.0 0.65 0.35 PSM was prepared in THF. Coverslips were coated in the way described above. After drying overnight at 50 C. in vacuum no contraphilic behavior was noted. However after annealing near 90 C. overnight the wetting behavior shown in was observed. The difference between the first advancing contact angle for the dry coating and the second advancing contact angle for the wet coating was 32 . This result shows that through processing the contraphilic effect of pure BD P 3FOx HyOx BrOx 1.0 0.65 0.35 was displayed with fidelity at only 2 wt in the test polyurethane coating. This is an important result in amplifying the contraphilic effect at such a small weight percent.

Synthesis of a PU PSM containing a soft block with alkylammonium side chains via the route is shown in .

 i P N61E1Ox 2.07 g in 1.17 g DMF was heated under nitrogen purge in three necked round bottom flask. At 70 C. 4 4 methylenebis cyclohexylisocyanate HMDI was added via syringe. Three drops of 110 wt dibutyltin dilaurate in DMF was added as the catalyst. Prepolymer completion was observed by stabilization of C O peak at 1720 cmin FTIR spectrum. After prepolymerization 3 hrs 1 4 butanediol 0.17 g 1.89 mmol in 2.0 g DMF was added dropwise. The mixture reacted until complete disappearance of NCO peak at 2267 cm ca. 4 hours . The polymer HMDI 30 BD P N611E1Ox was cooled down to room temperature and precipitated in 100 mL water. Solvent was evaporated under vacuum at 60 C. for 48 hours. The structure of HMDI 30 BD P N611E1Ox is shown in .

 ii The hexyl ammonium functionalized telechelic 11 4.6 g and 4 4 methylenebis cyclohexylisocyanate HMDI 1.00 g 3.4 mmol were dissolved in a mixture solution of 10 mL anhydrous tetrahydrofuran and 10 mL anhydrous DMF in a 50 mL round bottom flask with ten drops of 10 dibutyltin dilaurate as the catalyst. The system was heated to 60 C. for 4 hours and cooled to room temperature. 1 4 butandiol 0.2 g 2.23 mmol was added and the mixture was heated to 60 C. with stirring for another 4 hours. The product HMDI 40 BD 11 0.25 was precipitated by adding diethyl ether and dried under vacuum for 3 days. The structure of HMDI 40 BD 11 0.25 is shown in .

 iii The dodecyl ammonium functionalized telechelic 13 1.06 g 0.12 mmol was added to a three necked round bottom flask and heated to 70 C. under nitrogen purge. 1 6 hexamethlene diisocyanate HDI was added to the flask with 0.6 g DMF. Two drops of 10 wt dibutyltin dilaurate in DMF were added as the catalyst. Prepolymer completion was observed by stabilization of C O peak at 1720 cmin FTIR spectrum. When the prepolymer was ready 1 4 butanediol 0.09 g 0.94 mmol in 0.5 g DMF was added dropwise. The mixture reacted until complete disappearance of NCO peak at 2267 cm ca. 4 hours The polymer HDI 20 BD 13 0.125 was cooled down to room temperature and precipitated in 50 mL diethyl ether. Solvent was evaporated under vacuum at 60 C. for 48 hours. The structure of HDI 20 BD 13 0.125 is shown in .

 iv The alkyl ammonium functionalized telechelic 15 was used to prepare HMDI 40 BD 15 0.25 by a method similar to that was described for the HMDI 40 BD 11 0.25 polyurethane shown in . The structure of HMDI 40 BD 15 0.25 is shown in .

 v Telechelic 15 was used to prepare a polyurethane by using methylene bis phenyl isocyanate MDI . Telechelic 15 1.73 g MDI 0.56 g 2.24 mmol and 3.0 g DMF were added to a three necked round bottom flask and heated under nitrogen purge. Five drops of 10 wt dibutyltin dilaurate in DMF were added as the catalyst. Following prepolymer completion 1 4 butanediol 0.20 g 2 mmol in 1.5 g DMF was added dropwise. The mixture reacted until complete disappearance of NCO peak at 2267 cm ca. 4 hours . The polymer MDI 30 BD 15 0.25 was cooled down to room temperature and precipitated in 100 mL water. Solvent was evaporated under vacuum at 60 C. for 48 hours. The structure of MDI 30 BD 15 0.25 is shown in .

 vi Polyurethane with telechelic 16 MDI 30 BD 16 0.25 was synthesized following a similar method to that described for telechelic 15 in . The structure of MDI 30 BD 16 0.25 is shown in .

While the invention has been described in terms of its preferred embodiments those skilled in the art will recognize that the invention can be practiced with modification within the spirit and scope of the appended claims.
