Repository: api-evangelist/patents-2006

# patents-2006
This is the patent store for 2006.

File: _posts/2006-06-29-water-purification-system.markdown (part 3 of 4)
---
The particles can be made of any suitable material. Exemplary materials include but are not limited to metal glass composites ceramics plastics stone cellulosic materials fibrous materials and the like. A mixture of materials can be used if desired. One of skill in the art will be able to determine a suitable material for each specific purpose. Preferably the material is made of glass. The chosen material will preferable be capable of standing up to long term high temperature use without significant cracking breaking other damage or leaching toxic materials into the water. If desired the differently sized particles can be made of different materials. For example the outer particles can be made of metal the middle layer of temperature resistant plastic and the center layer of glass. The chosen material can preferably be resistant to breakage rust or cracking due to the heating process.

One of skill in the art will appreciate that the particles can be chosen to be of any desired size. For example the outer particles can have a diameter ranging from about 5 mm to about 25 mm or greater. The middle layer of particles can have a diameter ranging for example about 1 mm or less to about 15 mm or greater. The center layer of particles can have a diameter ranging for example from less than about 0.1 mm to about 10 mm or greater. In general the diameter can range from between about 0.1 mm to about 30 mm.

In a preferred embodiment the concentric layers of particles are glass beads having for example an outermost layer having 8 mm glass beads a middle layer having 6 mm glass beads and a center layer having 4 mm glass beads. The ratio of the diameter of the outer particles to the diameter of the inner particles can be varied as desired by one of skill in the art. The ratio of outer particle size to inner particle size can be for example from about 1.1 to 1 000 1.

Preferably the particle layering is in concentric circles with the smallest sized particles at the center of the unit while the largest particles are closest to the outside wall of the unit. As will be appreciated by one of skill in the art the circles need not be precise and need not necessarily be concentric. For example while nonconcentric circles will not necessarily have all of the benefits of the depicted embodiment embodiments that have zones of large porosity that lead steam into zones of smaller porosity can function well and provide the major benefits of the invention. In some embodiments the various zones or differently sized particles are kept in discrete groups through the use of a screen. In a preferred embodiment the variously sized particles are kept in discrete groups by the way they are packed into the container where the small particles are prevented from mixing with the larger particles by the presence of the medium sized particles.

If desired more than 2 or 3 layers can be used. For example 4 5 6 or 7 layers or more can be used. In a preferred embodiment three layers are used each of a different size. In some embodiments rather than altering the size of the particles other properties of the particles are altered such as the surface properties of the particles. Further if desired the degasser can be packed with a mixture of differently sized particles where the packing procedure is performed so as to allow a progressively smaller particle size to fill the center regions of the degasser. In some embodiments the layers are packed with particles that are homogeneous throughout the layer. In other embodiments the layers are heterogeneous and can contain other shaped beads particles glass wool etc. Heterogeneity of the particles can include not only size but also for example composition surface characteristics density specific heat wettability hydrophobicity versus hydrophilicity hardness ductility and the like. Preferably as discussed above the heterogeneity in whatever form it takes is distributed in concentric rings within the degasser although other arrangements that are not concentric are also contemplated in some embodiments of the invention.

The degasser apparatus walls and inlet outlet ports can be made of any suitable material. Exemplary materials include for example metal aluminum glass composite materials temperature resistant polypropylene and the like. Preferably the wall material is made of rust resistant steel. Preferably the material will stand up to long term use with high temperatures without cracking breaking or leaching toxic materials into the water.

In some embodiments the degasser is used for providing adequate residence time for degassing water even if the water contains objectionable amounts of volatile substances. Thus the degasser can be used to produce safer drinking water or less toxic water for many other uses.

Examples of volatile contaminants that can be removed or lessened by treatment of water with the method of the present invention include but are not limited to methyl tertiary butyl ether benzene carbon tetrachloride chlorobenzene o dichlorobenzene p dichlorobenzene 1 1 dichloroethylene cis 1 2 dichloroethylene trans 1 2 dicholoroethylene dichloromethane 1 2 dichloroethane 1 2 dichloropropane ethylbenzene styrene tetrachloroethylene 1 2 4 trichlorobenzene 1 1 1 trichloroethane 1 1 2 trichloroethane trichloroethylene toluene vinyl chloride xylenes natural gases such as oxygen nitrogen carbon dioxide chlorine bromine fluorine and hydrogen other volatile organic compounds VOCs such as formic acid ethyl hydrazine methyl methacrylate butyl ethyl amine butanol propanol acetaldehyde acetonitrile butyl amine ethyl amine ethanol methanol acetone allyl amine allyl alcohol methyl acetate ammonium hydroxide and ammonia and the like.

In further embodiments of the invention the outer section of the degasser can also provide for effective thermal insulation of the inner section of the degasser volume so as to maintain the temperature of the incoming water near the boiling point of water. In some embodiments the particles themselves are selected for their heat retaining ability. This can save energy and creates a more efficient degassing system.

In some embodiments the degasser design of the present invention provides for a steady path to carry the degassed water into the evaporation chamber while at the same time avoiding the need for excessive evolution of steam. This is because the steam heats the outer shell of the degasser and because it can readily enter the degasser in one zone while a separate zone allows for the condensation and flow of degassed water out of the system. By preventing excess steam evolution the problem of possible precipitation of salts into the particles can be avoided.

In some embodiments the degasser can be more compact than currently used models because the different particle sizes of the system can result in a high surface area. The height of the degasser can then be minimized thus yielding a more compact design.

In some embodiments the degasser is more efficient in removing impurities from a sample as compared with conventional degassers. For example in some embodiments the degasser in can remove 40 parts per million of chlorine from water at flow rates of up to 30 ml minute. In some embodiments is can remove up to 2 ppm of ammonia in water at rates of up to 20 ml minute. In some embodiments it can remove common gases such as air up to their solubility limits at rates of up to 30 ml minute.

A 1 wide by 12 tall stainless steel cylinder is fitted with a stainless steel water inlet port and a stainless steel gas water outlet port as shown in in alternative embodiments a 1 wide by 8 tall 1.5 wide by 8 tall or 3.5 wide by 12 tall device can be used . The unit is attached to the top of an evaporation chamber apparatus. The cylinder is then filled with clean spherical glass beads as follows. The outer region is packed with glass beads having a diameter of about 8 mm. The middle layer is then packed with beads having a diameter of about 6 mm. The central region is then packed with glass beads having a diameter of about 4 mm. The degasser is fitted with a stainless steel cover unit. The evaporation chamber is heated and steam is allowed to pass through the degasser. Once the degasser is warmed water to be treated is preheated and then added to the top of the degasser. Water that leaves the degasser will have a reduced amount of volatile compound in it. When the device comes up to a stable temperature it nearly completely removes gases from water containing the following concentrations 40 ppm chlorine 2 ppm ammonia and most natural gases in air up to their solubility limits.

The degasser apparatus of Example 3 is assembled on top of a 2 gallon evaporation chamber system. Water to be purified is then is pumped through the inlet of a preheated degasser at a rate of 5 ml minute to 50 ml minute. In other embodiments up to several liters minute can be used . The water entering the degasser is preheated to a temperature of about 200 C. Water enters the degasser essentially at the boiling point of water. When large volumes of water are being processed the temperature at the top of the degasser can drop a few degrees down to 98 C. . Approximately 10 to 20 of the incoming water throughput is used as steam to drive the degasser and about half of that is re condensed in the degasser although steam use can be reduced to less than 1 of the water throughput . The purified water descends into the evaporation chamber is allowed to cool and is sampled for levels of volatile contaminants. By use of this method the volatile contaminants are removed and the water is purified.

The unit can be operated continuously so it can operate as long as there is a need to degas the water. The rate of drainage from the degasser depends on the packing and size of glass beads and varies from about one second to a few minutes.

In one aspect of the invention an adjustable demister apparatus is provided. The demister can be used in conjunction with the above device or separately from it.

The diagram in illustrates one exemplary demister. Various inlet and outlet apertures can be adjusted by the user to optimize performance. Preferably an adjustable downcomer tube as illustrated in can be used to alter the separation characteristics of the cyclone demister. This adjustable downcomer tube can regulate the ratio of clean to contaminated steam that exits the unit. Further an adjustable shutter mechanism at the apex or conical outlet of the demister can be used to prevent excessive loss of steam .

Incoming steam enters the demister from the boiler through an inlet port . The steam enters the demister chamber and is separated in the demister via a centrifugal force created through the rotation of the steam within the chamber. The steam is separated into clean steam and dirty or reject steam . The angular velocity of steam within the chamber is a function of the pressure differential through the cyclone and the angle of entry of the steam. Settings for such parameters can be determined by those of skill in the art to optimize performance of the demister.

The reject steam leaves the demister chamber through a reject exit port . The reject exit port can contain an adjustable shutter mechanism that allows for better control of the amount of steam that is allowed to leave the demister. In some embodiments the aperture can be adjusted during operation or can be adjusted between demister runs. The shutter mechanism can be made out of any suitable material for example metal e.g. stainless steel ceramics or plastics.

Clean steam exits the demister through an exit port at or near the center of the chamber . Preferably the clean steam exit port has a downcomer tube that can be adjusted so as to alter the amount of tube that is inserted into volume of chamber in order to alter demisting characteristics to suit particular needs. Preferably the adjustment to the downcomer tube is made by altering the length of the downcomer tube that is present inside the demister chamber. The downcomer tube can collect steam located near the exit itself or by inserting the downcomer tube into the chamber the downcomer tube can collect steam that is located closer to the center of the chamber. By this method the ratio of clean to dirty steam exiting through the exit can be controlled. The downcomer tube can be inserted for example across about 5 10 15 20 25 30 40 or more of the length of the demister chamber. The general dimensions can vary. It can be for example 5 tall with a 1 diameter at the top of the steam entry port and have a diameter at the top and bottom tubes. One of skill in the art will be able to adjust the insertion point of the downcomer tube to achieve specific purposes. Preferably the clean steam exit is located at the top of the demister apparatus.

In some embodiments both the adjustable shutter and the adjustable downcomer tube are employed in a single embodiment. One of skill in the art will be able to adjust either or both of these through an iterative process in order to obtain the desired amount and purity of clean and dirty steam from the system and the desired amount of steam leaving the chamber. Once the system is functioning as desired the adjustable features can be fixed in place. This can be done in a variety of ways such as for example by welding.

The design of the above demister apparatus can allow the user to precisely adjust for operating conditions by for example adjusting the reject steam aperture the clean steam aperture or the length of insertion of the downcomer tube. In this way the cyclone operation can be optimized. One of skill in the art will be able to adjust these parameters to suit a particular demisting purpose.

The adjustment of the steam inlet port the reject steam outlet and the clean steam outlet can be performed manually. The adjustment control can also be performed remotely. Additionally electronic systems can be set up to automatically alter the apertures for maximum performance. The aperture adjustment can be completely computer controlled if desired. An emergency shut off system can be in place so that the entire system is shut off if pressure reaches a dangerous level if a component malfunctions if input flow changes or if other unforeseen problems occur.

The ability to adjust the demister apertures can allow one to alter the ratio of clean to contaminated steam within a broad range so as to increase or decrease unit output as a function of water purity. Accordingly one of skill in the art can adjust the apparatus as needed in order to optimize the process for any type of demisting project.

In some embodiments of the invention at least a portion of the demister is located within the boiler chamber. In further embodiments most or all of the demister chamber is contained within the boiler chamber. illustrates an example of this embodiment. The internal placement of the demister can save valuable space ensure constant temperature and preventing steam condensation. The demister can be placed anywhere within the boiler apparatus. The demister volume ratio to the ratio of the boiler volume can vary. For example the demister to boiler volume ratio can be in a range of 1 1 000 to 1 0.5 for example 1 100 to 1 1 1 5 to 1 2 and 1 10 to 1 3. In general 1 10 to 1 50 will be useful for a small 6 Ga day unit 1 50 to 1 300 will be useful for a medium size 600 Ga day unit and larger ratios for industrial size units. One of skill in the art will be able to determine a suitable demister to boiler volume ratio for a given purpose. As will be appreciated by one of skill in the art the amount of the demister that is actually within the boiler or boiling chamber can vary. In some embodiments any volume or surface area in common between the two chambers is sufficient and can be 100 90 90 80 80 50 50 30 20 10 10 0 of the volume or surface area of the demister can be contained within the boiler. In one embodiment the demister is entirely inside the boiler to prevent heat losses and steam condensation.

As will be appreciated by one of skill in the art the additional heat provided by the boiler can reduce the amount of condensation that will occur in the demister. For example a demister heated in this manner can have 50 90 90 98 and more preferably 98 to 100 of a reduction in condensation compared to systems where the demister does not derive heat from the boiler. Additionally the placement of the demister in the chamber can also effectively shield at least part of the demister from changes in atmospheric conditions further promoting efficiencies.

The demister chamber inlet port reject steam outlet port clean steam outlet port downcomer tube and reject steam aperture shutters can be made of any suitable material. Exemplary materials include but are not limited to stainless steel a metal or an alloy of titanium aluminum copper polypropylene Teflon Kevlar a ceramic or glass and the like. One of skill in the art will be able to determine a suitable material for a specific purpose. Preferably the chosen material is heat resistant crack resistant and able to withstand extended use. In some embodiments sections of the demister chamber or the demister that are not in the boiler are made of insulating materials or are covered with an insulating material to help reduce the risk of condensation.

In some embodiments the demister of the present invention is suitable for any size operation. For example a small scale portable demister can be useful for some purposes. For separating mist from steam the demister diameter can be small so as to achieve high centrifugal forces. In practical terms this normally means diameters of less than 2 and preferably less than 1 . The length or height of the demister determines the residence time of the gas mist mixture in the device and can be as short as a few inches to several inches or longer. One of skill in the art will know how to make the particular adjustments in light of the current disclosure. A medium scale demister a large scale demister and a commercial scale demister can also be made using the method of the invention.

In some embodiments the demister apparatus can be adjusted to effectively separate steam with a minimum of pressure loss across the cyclone demister. In some embodiments the demister apparatus has a reduced likelihood of suffering from condensation of internal steam as the external surface of the demister is heated.

A 1 wide by 3 deep stainless steel demister chamber is fitted with an inlet port for the steam coming from boiler. Additionally the chamber is fitted with a shutter system to allow adjustments to the reject steam port. Further the clean steam exit port is fitted with a diameter stainless steel downcomer tube that can be adjusted from 0.25 into the chamber to 2.5 into the chamber. The shutter is initially positioned in the fully open position and the downcomer tube is initially positioned so that it is minimally inside of the chamber. Steam is added to the chamber at a rate that is sufficient to separate the clean and dirty steam. The position of the downcomer tube is adjusted until the desired purity of steam is obtained from the system. Either simultaneously with this adjustment or after this adjustment the shutter on the waste exit port is adjusted so that the desired amount of clean and waste steam are separated and exit the chamber. The downcomer tube can again be adjusted to achieve the desired purity of steam leaving the chamber. Both the downcomer tube and the shutter are then fixed in place thereby resulting in an optimized demister.

The demister chamber can then be fitted inside a boiler apparatus. In some embodiments the top of the demister cylinder is accessible from the top of the boiler apparatus for ease of maintenance. However in other embodiments most or all of the surface area of the demister can be contained within the boiler.

This example demonstrates one embodiment of using the demister contained within a boiler. The volume of the chamber of the demister is located entirely within the boiling chamber. The boiling chamber is heated to produce steam which is then forced into the demister. The steam enters the demister so that the steam undertakes a rotational motion thereby separating clean and dirty steam. The clean steam is collected from a downcomer tube. While the steam is being separated the demister is being heated by the heat from the boiling chamber. This results in less almost no condensation being formed in the demister.

In some embodiments the water purification system described above can include a simple yet effective filter flow indicator that provides an optical indication of how well a filter is performing that is how readily water is flowing through the filter. The filter can be located before the water enters the boiling chamber or the degasser or at any point throughout after or before the water purification system described above. Additionally as will be appreciated by one of skill in the art in some embodiments the visual flow indicator can be used anywhere where a pressure difference is to be monitored or where a filter is located.

In some embodiments the filter flow indicator includes a side passage that connects the input and output sides of the filter unit. A weighted object is located in the side passage and can move up and down in response to the pressure differential in the filter system. A selective restraining device keeps the weighted object from moving beyond a set point. When the weighted object hits the restraining device the object can be readily viewed by the user by looking through the side passage. Thus the filter flow indicator can provide a visual indication of how water is flowing through a filter.

In some embodiments the filter flow indicator of the present invention can provide a simple and convenient indication of system operations for service or user monitoring. The filter flow indicator preferably operates by inserting it onto a line of the water supply in a vertical position such that the weighted object such as a plastic ball sits at the bottom of the side tube. Under normal operation no user intervention is necessary to monitor the filtering ability of the filter in the line. The user can simply view the location of the weighted object in relation to the pin to determine whether the filter device is functioning properly or if it is so clogged that it is not filtering as efficiently as desired. In some embodiments the filter flow indicator is also useful in determining if there is a hole in the filter by examining for opposite directions of movement by the weighted object.

The side passage can be made of any suitable material. Preferably the side passage is transparent or nearly transparent so that the weighted object can be viewed easily. Accordingly in preferred embodiments materials such as glass or plastics can be used. Preferably the material is relatively pressure resistant and resistant to cracking or breakage. In one embodiment the side passage itself is tapered so that the weighted object experiences resistance against the walls of the side passage as it is forced up the passage. As will be appreciated by one of skill in the art the side passage can be connected to the filter connector units by a variety of devices or methods. For example the side passage can be connected to the filter connector units by metal connectors with O rings compression fittings or other type of metal or plastic fittings. In a preferred embodiment the sides are not tapered so that even when the object is pushed against the pin water can still flow around the object thereby providing a channel through which pressure in the water line can be reduced even if the filter becomes completely clogged. Preferably the connection of the passage to the water line will be strong enough so that the side passage will not be likely to break off of the system if the pressure rises. Typical pressures could be from 100 200 psi.

The weighted object can be any shape and size as long as it is capable of moving up or down in the side passage in response to the pressure differential in the filter unit. The weighted object can be for example spherical square oblong amorphous or can have another suitable shape. The weighted object can be any color. Preferably the weighted object is a sphere. Preferably the weighted object is slightly smaller than the inner diameter of the side passage. More preferably the weighted object is a red ball so that it can be easily visualized. The object can be made from a variety of materials. In a preferred embodiment the object is heavier than water and relatively inert in water so as not to contaminate the water being filtered. For example the sphere can be made of various metals such as titanium or stainless steel ceramics plastics etc. Additionally the object can be a composite object for example a stainless steel core with a plastic coating. For easy visualization the sphere can be about inch 0.8 cm in diameter and could be as large as twice that size. Larger sizes can add to the weight of the ball that will move in response to pressure differences and thus could be less responsive.

The filter flow indicator can be assembled onto any type of filtration apparatus . In some embodiments of the invention the filter flow indicator is assembled onto the two parts of a screw type filtration device as shown in which can be found at lab supply stores or off the shelf at gardening stores home improvement stores and the like. The filter connection units and can be chosen from any type of filter connectors. Preferably the filter connection and units are interlocking. Preferably the filtration device is arranged upright so that the liquid exhibits a vertical flow through the system.

In a preferred embodiment the filter flow indicator is part of a filter device as shown in . The apparatus has two interlocking plastic connectors and with a filter or filtering screen that is mechanically secured between the two plastic connectors and . Each of the plastic connectors and has an aperture and on either side of the filter to which a side tube or passage is connected. A colored plastic ball with a diameter slightly smaller than the side tube is in the side tube and a small pin is in the side tube about mid way to prevent the movement of the colored ball beyond a desired point.

As the filter traps particulates in the water stream it gradually loses its effective porosity thus creating a pressure differential across the filter . The pressure differential across the filter in turn begins to exert more of a force on the weighted object in the side passage so that it moves inside the side passage until it lodges against the pin whereupon it cannot move any further up the side passage. By mounting the whole assembly vertically so that the force of gravity keeps the weighted object from moving up the side tube until sufficient clogging of the filter has occurred the system readily shows the point at which the filter needs replacement or cleaning. In some embodiments there is a second pin inserted behind the weighted object so that the ball will not leave the side passage if there is a change in water pressure. As will be appreciated by one of skill in the art the entire device need not be positioned in a vertical alignment as just the portion required to indicate an increase in pressure can be vertical. Thus in some embodiments neither the filter nor the entire filter flow indicator is positioned vertically. In some embodiments the object need not be weighted and is maintained in the side passage with a spring or set of springs and deviation from a set position will indicate that the filter needs to be changed. Thus in some embodiments the only requirement for the object in the side passage is that it exerts some force against the flow of water through the side passage so that when the flow of water through the side passage changes this change will result in a change in position of the object.

As will be appreciated by one of skill in the art the length of the side passage weight and size of the weighted object and position of the weighted object as an indicator of a clogged filter can vary between particular uses of the device for example the rate of flow of the water or type of filter being used.

One of skill in the art will recognize in light of the present disclosure that it is possible to adjust these variables to achieve the desired described results. For example one can simply add differently sized weighted objects or differently weighted objects until one finds an object that at the given flow rate with the given filter does not immediately flow to the furthest position on the side passage. Additionally this same process can be used to eliminate those objects that are too heavy to move to the furthest position in the side passage when the filter is clogged.

As will be appreciated by one of skill in the art when a filter is clogged can depend upon the particular type of filter the substance being purified the substance being removed anticipated future uses etc. For a given application one of skill in the art in light of the present disclosure will be able to determine when a filter is clogged and calibrate the filter flow indicator accordingly.

The apparatus can work with any type of filtration system. Examples of types of filtration systems that are contemplated include but are not limited to a filter that separates particulate matter from liquid a filter that separates specific biochemical molecules from a liquid a filter that removes microbial matter a filter that removes molecules based on charge and the like.

In some embodiments the filter flow indicator can indicate when a filter allows too much water to pass through the filter for example when the filter bursts. This can be done by balancing the weight of the ball with the pressure of the water so that a normal amount of pressure difference between the chambers in and will result in the weighted object moving slightly up the side passage but not all the way to the pin . If the weighted object descends when the water should otherwise force it part way up the side passage it can indicate that too much water is flowing through the filter.

As will be appreciated by one of skill in the art if a filter becomes clogged and does not burst then there is a risk that an increase in water pressure will occur in the flow line. In certain situations the water pressure can increase to a point where it might normally cause damage to the flow line or the pump device. In some embodiments the side passage is configured to serve as a pressure release device or bypass for the flow of water. Thus the side passage can be connected in such a way as to disconnect from the two connectors and when excessive amounts of pressure pass through the side passage. This can also be an advantage in systems where the filter itself could be damaged by excessive pressure allowing the water to leave the flow line through the holes and in the connectors and . In some embodiments a bin or waste line is provided in fluid communication with the holes and of the connectors and so that any excess water is collected or diverted to a desired location. In some embodiments the whole side passage or a part of it will disconnect from the flow line to expose a hole and . In other embodiments the side passage need not disconnect and can instead burst under the increased pressure providing an alternative exit through water can leave the flow line.

The optical filter control system can be used to provide necessary electrical overrides in case of over temperature and electrical shorts. For example the system can be arranged so that the water flow automatically stops when the weighted object reaches the stop pin.

An optical filter flow indicator can be assembled using off the shelf components purchased from lab supply stores. Filter connector units are connected to a 0.2 m filter that snugly fits inside the connector units. A hole is drilled into the side of each connector. A 2 inch piece of polyethylene tubing is fitted with a small red polypropylene coated stainless steel ball. The tubing is additionally fitted with a stop pin in the end away from the incoming flow of water. Each end of the tubing is then fitted into the filter connector units and secured using a suitable adhesive.

This example demonstrates how a filter flow indicator can be used to monitor a filter apparatus that is used to remove particulates from drinking. A commercially available water filtration cartridge apparatus is fitted onto a flow line of water. A side passage connects to either side of the filter in the flow line and is made of transparent polyethylene tubing. The side passage contains a small ball and a stop pin at the end distal to the flow of water. This section of the side passage is oriented vertically. A pump is used to move the liquid through the filter at a rate of 1 gallon per minute.

Initially the flow indicator can be calibrated for the particular filter. Using a clean filter and clean water water is forced through the filter at the desired rate. Variously sized and weighted balls are placed in the side passage and tested to see where they rest during the desired flow rate. A set of balls is selected that do not drop out of the side passage and are not forced into the upper section of the side passage towards the stop pin. The filter can be replaced with a clogged filter and water again run through the system. The ball selected will be one that moves to the upper section of the side passage near or to the stop pin.

The ability of the filter to efficiently filter water is monitored visually by the user based on the position of the ball. When the ball hits the stop pin it indicates a clogged filter. The filtering can be stopped and the filter replaced or cleaned.

In some embodiments of the present invention a device for imparting a desirable or particular taste to pure water is provided. This is done through the use of a reverse filter that preferably provides for natural flavoring while preserving the purity of the product water with respect to undesirable impurities. The reverse filter can contain components or minerals typically found in spring waters thereby adding these components or minerals back to the chemically purified water to improve the taste. As will be appreciated by one of skill in the art this can be particularly beneficial when used following the purification systems described herein. However the presently described device can be used separately as well for example on a water faucet drinking fountain or on a container.

The flavoring system can contain a mineral reverse filter or reverse mineral filter which contains at least one soluble mineral. As will be appreciated by one of skill in the art certain ions such as magnesium calcium potassium and sodium are found in many spring waters that are renowned for their taste. Additionally certain anions such as carbonate bicarbonate and occasionally some sulfate are also found in premium spring waters. Thus by using a device that adds these or other minerals back to the purified water in an appropriate amount one can achieve water that is free from undesired contaminants but still has those minerals that add taste or flavor to the water.

The reverse mineral filter can include ground rocks commonly found in spring reservoirs such as Andalusite AlOSiO Anorthite CaAlSiO Anthophyllite Mg Fe SiO OH F Apatite Ca PO OH F Cl Biotite K Mg Fe AlSiOO OH F Chlorite Mg Al Fe Si Al O OH Cordierite Al Mg Fe SiAlO Dolomite CaMg CO3 Hornblende Ca Na K Mg FeFeAl Si Si Al O OH F Magnesite MgCO Olivine Mg Fe SiO and Talc MgSiO OH .

Preferably the reverse mineral filter includes one or more of the above minerals and can also be a combination of such minerals or other minerals. In some embodiments of the invention the reverse mineral filter can be used to restore a mineral content to chemically pure water such that the ratios of metallic and non metallic ions resembles those found in natural spring waters. Typically such waters contain sodium potassium magnesium and calcium ions in concentrations of a few parts per million ppm up to 100 ppm more preferably 1 10 ppm. They also contain anions such as bicarbonate carbonate sulfate and chlorine in concentrations similar to those of metal cations. One of skill in the art will be able to supply suitable amounts of each of the chosen minerals to result in a mineral or spring water like product. Additionally other desired materials such as gasses can be added easily to the system. Additionally the pH of the water hardness and phosphorus content of the water can be adjusted to achieve the desired product water. Additionally the presence and amount of trace elements can also be adjusted including for example iron iodine copper fluoride zinc and any combination thereof.

Preferably the minerals are ground to a standard size based on a mineral s ability to dissolve in water or its solvation characteristics. Grinding the minerals also allows one to increase the surface area of the minerals and to better control the size of the different fractions that are added to the reverse filter. The size of the particles can alter the ability of the particles to release the ions into the water. This in turn can alter the final concentration of the minerals present in the product water. One of skill in the art will be able to determine the appropriate size of particle to use for each type of mineral selected to obtain the desired amount of mineral in the product water.

As there is a wide range of possible desired mineral waters the particulars of any reverse filter in particular the amount and size of the minerals can vary dramatically. General factors to consider include the rate of flow of pure water through the filter and the temperature of the water and the filter. For a particular type of desired product water one determines the type of minerals needed how much of each mineral is required the relative amounts of each mineral required and the relative and absolute solubilities of each mineral. For example minerals that have relatively low solubilities but are required to be present in relatively high amounts in the product water can be present in high amounts in the filter and can be ground relatively finely. As discussed size of the particles of the various minerals can vary. In some embodiments they range from 100 nm to 1 m more preferably 1 micron to 1 cm more preferably 10 microns to 1 mm and more preferably 100 microns to 1 mm. Of course larger and smaller sizes are possible where appropriate. As will be appreciated by one of skill in the art the larger sizes for example 10 cm to 1 m or more would not normally be applicable for a home use system. The preferred size can be a function of the solubility of the particular minerals. The solubility becomes greater when the particle size of the mineral is very small as when the mineral is finely ground. The grinding action distorts the mineral lattice and creates high energy sites which are the sites that more easily dissolve in water. As will be appreciated by one of skill in the art as the natural mineral waters are naturally derived by running water through these minerals running the purified water through the same types of minerals although under different conditions can also be employed to achieve the same result.
