Repository: api-evangelist/patents-2006

# patents-2006
This is the patent store for 2006.

File: _posts/2006-08-22-methods-for-producing-composites-of-fullerene-nanotubes-and-compositions-thereof.markdown (part 4 of 4)
---
Further these individual nanotube antenna elements can be combined to form an antenna array. The lengths location and orientation of the molecules are chosen so that electrical currents within two or more of the molecules act coherently with some known phase relationship producing or altering an electromagnetic field in the vicinity of the molecules. This coherent interaction of the currents within the molecules acts to define alter control or select the spatial angular and frequency distributions of the electromagnetic field intensity produced by the action of these currents flowing in the molecules. In another embodiment the currents induced within the molecules bear a phase relationship determined by the geometry of the array and these currents themselves produce a secondary electromagnetic field which is radiated from the array having a spatial angular and frequency distribution that is determined by the geometry of the array and its elements. One method of forming antenna arrays is the self assembly monolayer techniques discussed above.

Fullerene molecules can be used to replace traditional electrically conducting elements. Thus fullerene molecules or self assembled fullerene groups can be the basis of electrical circuits in which the molecule transfers electrical charge between functional elements of the circuit which alter or control the flow of that charge or objects in which the flow of electrical current within the object performs some useful function such as the redistribution of the electric field around the object or the electric contact in a switch or a response of the object to electromagnetic waves.

As an example nanotubes can also be self assembled to form a bridge circuit to provide full wave rectification. This device can include four nanotubes each forming an edge of a square and four buckyballs one buckyball would be located at each corner of the square. The buckyballs and nanotubes can be derivitized to include functionally specific agents. The functionally specific agents form linkages connecting the buckyballs to the nanotubes and imparting the required geometry of the bridge.

A fullerene diode can be constructed through the self assembly techniques described above. The diode can be composed of two bucky tubes and a bucky capsule. The bucky capsule can also be derivitized to form a zwiterrion. For example the bucky capsule can include two positive groups such as the triethyl amine cation and two negative groups such as CO anion. In one embodiment each end of the bucky capsule is connected to a 10 10 bucky tube by a disulfide bridge. Thus sulfur serves as the functionally specific agent.

The SWNT molecules of the present invention also enable the fabrication of probes and manipulators on a nanoscale. Probe tips for AFM and STM equipment and AFM cantilevers are examples of such devices. Derivatized probes can serve as sensors or sensor arrays that effect selective binding to substrates. Devices such as these can be employed for rapid molecular level screening assays for pharmaceuticals and other bioactive materials. Further conducting SWNT molecules of the present invention may also be employed as an electrochemical probe.

Similarity probe like assemblies of SWNT molecules can be used with or without derivatives as tools to effect material handling and fabrication of nanoscale devices e.g. nanoforcepts. In addition these molecular tools can be used to fabricate MEMS Micro Electro Mechanical Systems and also can be employed as connecting elements or circuit elements in NANO MEMS.

Composite materials i.e. materials that are composed of two or more discrete constituents are known. Typically composites include a matrix which serves to enclose the composite and give it its bulk form and a structural constituent which determines the internal structure of the component. The matrix deforms and distributes an applied stress to the structural constituent.

Although composites are generally extremely strong their strength is generally anisotropic being much less in the direction perpendicular to the plane of the composite material than any parallel direction. Because of this characteristic composites that are formed in layers or in laminate strips are prone to delamination. Delamination may occur when at least one layer of the composite separates from the others resulting in a void in the bulk of the composite material. This void is exceedingly difficult to detect and with repeated applications of stress to the composite element the composite element will fail catastrophically without warning.

Carbon nanotubes may serve as structural constituents in composite materials. As discussed above composite materials are generally composed of two or more discrete constituents usually including a matrix which gives the composite its bulk form and at least one structural constituent which determines the internal structure of the composite. Matrix materials useful in the present invention can include any of the known matrix materials presently employed see e.g. Mel M. Schwartz 2d ed. 1992 . Among those known matrix materials are resins polymers both thermosetting and thermoplastic metals ceramics and cermets.

Thermosetting resins useful as matrix materials include phthalic maelic type polyesters vinyl esters epoxies phenolics cyanates bismaleimides and nadic end capped polyimides e.g. PMR 15 . Thermoplastic resins include polysulfones polyamides polycarbonates polyphenylene oxides polysulfides polyether ether ketones polyether sulfones polyamide imides polyetherimides polyimides polyarylates and liquid crystalline polyester. In a preferred embodiment epoxies are used as the matrix material.

Metals useful as matrix materials include alloys of aluminum such as aluminum 6061 2024 and 713 aluminum braze. Ceramics useful as matrix materials include glass ceramics such as lithium aluminosilicate oxides such as alumina and mullite nitrides such as silicon nitride and carbides such as silicon carbide. Cermets useful as matrix materials include carbide base cermets tungsten carbide chromium carbide and titanium carbide refractory cements tungsten thoria and barium carbonate nickel chromium alumina nickel magnesia and iron zirconium carbide.

The carbon nanotube structural constituent according to the present invention can take any of the forms described herein and known in the art. Preferably a fullerene nanotube i.e. a carbon nanotube with molecular perfection is used. Fullerene nanotubes are made of a single continuous sheet of hexagonal graphene joined perfectly to form a tube with a hemifullerene cap at either end. It may be either a true single walled fullerene tube itself with hemispherical caps attached or it may refer to one derived from such a closed tube by cutting etching off the ends etc. Alternatively it is a multi walled fullerene nanotube constructed of some number of single walled fullerene nanotubes arranged one inside another. Arc grown multi walled nanotubes MWNT though approaching the fullerene ideal are still not perfect. They have significant structural defects of lesions at least every 100 nm or so or more in their multiple walls. The single walled carbon nanotubes made by the laser oven method however appear to be molecularly perfect. They are fullerene nanotubes and fibers made from them are true fullerene fibers.

The single wall fullerene nanotubes may be metallic formed in the armchair or m n configuration or any other helicity configuration. The nanotubes may be used in the form of short individual tubular molecules cut to any appropriate length. Cut nanotubes have the heretofore unachievable advantage of providing strengthening and reinforcement on a molecular scale. As they approach the micron scale in length however they become very flexible while still retaining the rigid tubular properties on a molecular scale.

Aggregates of individual tubes referred to herein as ropes having up to about 10carbon nanotubes may also be employed. Ropes of carbon nanotubes produced as described above have the advantage of an entangled loopy physical configuration on a micron scale that results in a Velcro like interaction with each other and matrix material while still retaining the rigid tubular bundle structure on a molecular level.

Macroscopic carbon nanotube fibers having at least 10individual tubes in either the continuous or random fiber forms described above can also be employed to form the composite of the present invention. Ropes and fibers may be cut into desired lengths as described herein or used as tangled loopy felts or the like.

The present invention also contemplates composites in which carbon nanotubes are present in two or more of the foregoing forms e.g. mixed in the same matrix area or having different nanotube forms in different areas of the matrix. Selection of the carbon nanotube form will depend on the nature of the composite and its desired final properties. The carbon nanotubes are preferably cleaned and purified as described herein before use.

The nanotubes ropes or fibers used in the composites may also be derivatized as described above. End cap derivatization of carbon nanotubes can facilitate the bonding of the carbon nanotubes to each other or to the matrix material. While pure carbon nanotubes generally contain side walls that are entirely uniform consisting of an array of the hexagonal carbon lattice similar to that of graphite it is possible to introduce defects or create bonding sites in the sidewalls to facilitate bonding adhesion to the matrix material. One example would be to incorporate an impurity such as Boron atoms in the side wall. The wall defect or bonding site thus created may facilitate interaction of the nanotube with the matrix material through physical or chemical forces. It is additionally possible that such defect or bonding site may facilitate chemical reactions between the tube itself and the matrix material in a way that affects the properties of the composite material formed. As described above the carbon nanotube material may also have a part of its lattice replaced with boron nitride.

Other fibrous structural constituents both organic and inorganic may also be used in conjunction with the carbon nanotube materials of this invention. Examples of organic constituents that may be used include cellulose. Examples of inorganic constituents include carbon glass D E and S type graphite silicon oxide carbon steel aluminum oxide beryllium beryllium oxide boron boron carbide boron nitride chromium copper iron nickel silicon carbide silicon nitride FP alumina yarn manufactured by DuPont Nextel alumina boria silica and zirconia silica manufactured by 3M Saffil HT zircona and alumina manufactured by ICI quartz molybdenum Rene 41 stainless steel titanium boride tungsten and zirconium oxide.

Fabrication of the composite of the present inventors can employ any of the well known techniques for combining the matrix material with the structural constituent. Carbon nanotubes as individual tubular molecules or as ropes can be dispersed in a liquid carrier e.g. water or organic solvents to facilitate incorporation into a matrix material. Macroscopic carbon nanotube fibers can be handled in the conventional manner employed in the current processes using carbon or graphite fibers.

The carbon nanotube structural constituent may be uniformly mixed with a matrix material precursor polymer solution pre fired ceramic particles or the like and then converted to a composite by conventional techniques. Structural layers or components e.g. felts or bucky paper can also be preformed from the carbon nanotube materials and impregnated with a prepolymer solution to form the composite.

The carbon nanotube structural constituents may also be used to improve the properties of conventional composite materials. One such example involves composites built up of fibrous laminates impregnated and bonded with a polymer matrix material. Graphite fiber fabric layers bonded with an epoxy system is a well known example of such a composite. By using carbon nanotube ropes or fibers that exhibit a 3 D loopy structure added only at the epoxy graphite interfaces resistance to delamination of the resulting laminar composite can be substantially increased. The carbon nanotube material can be dispersed in the epoxy system before impregnation or premixed into one of the reactive components thereof . The carbon nanotube material can also be dispersed in a liquid carrier and sprayed or otherwise applied to the laminate as each graphite fabric layer is added.

A single walled fullerane nanotube such as the 10 10 tube is unique as a component in a composite. From one perspective it is simply a new molecular polymer like polypropylene Nylon Kevlar or DNA. It is about the diameter of the DNA double helix but vastly stiffer in bending and stronger in tension. Long chain polymers are characterized by their persistence length the distance one has to travel along the length before there is a substantial change in the chain direction under conditions of normal Brownian motion . For polypropylene this distance is only about 1 nm and for the DNA double helix it is about 50 nm. But for a single 10 10 fullerene nanotube it is greater than 1000 nm. So on the persistence length scale of normal polymer molecules such as those that would constitute the continuous phase of a composite material fullerene nanotubes are effectively rigid pipes.

Yet on the length scale of a micron or so a single 10 10 fullerene nanotube is a highly flexible tube easily becoming involved with other nanotubes in tangles with many loops. These tangles and loops provide two new opportunities in the internal mechanics of composites 1 the continuous phase can interpenetrate through these loops resulting in the nanotubes being intimately tied to this phase on a sub micron length scale and 2 with processing by flow and shear of the composite mixture before it sets up the loops can become entangled in one another and pulled taut. As a result composites made of fullerene tangles have extra toughness strength and resistance to delammation failure.

Fullerenes like Cor Care known to be effectively sponges for free radicals. Similarly fullerene nanotubes such as the 10 10 tube will chemisorb free radicals like methyl phenyl methoxy phenoxy hydroxy etc. to their sides. As with the smaller fullerenes these chemisorbed species do not substantially weaken the cage network dissociation at high temperatures simply desorbes the surface species maintaining the fullerene structure intact . Accordingly in a composite containing fullerene nanotubes one can achieve a covalent coupling to the continuous polymer phase simply by attaching pendant groups on the polymer which produces a free radical upon heating or photolysis with ultraviolet light. The azo linkage as found in azo bis isobutylnitrile for example is quite effective as a photo activated free radical source.

The unique properties of the carbon fiber produced by the present invention also permit new types of composite reinforcement. It is possible for example to produce a composite fiber polymer with anisotropic properties. This can for example be accomplished by dispersing a number of metallic carbon nanotube fibers e.g. from m n SWNTs in a prepolymer solution e.g. a poly methymethcrylate and using an external electric field to align the fibers followed by polymerization. Electrically conductive components can also be formed using the metallic forms of carbon nanotubes.

Applications of these carbon nanotubes containing composites include but are not limited to all those currently available for graphite fibers and high strength fibers such as Kevlar including structural support and body panels and for vehicles including automobiles trucks and trains tires aircraft components including airframes stabilizers wing skins rudders flaps helicopter rotor blades rudders elevators ailerons spoilers access doors engine pods and fuselage sections spacecraft including rockets space ships and satellites rocket nozzles marine applications including hull structures for boats hovercrafts hydrofoils sonar domes antennas floats buoys masts spars deckhouses fairings and tanks sporting goods including golf carts golf club shafts surf boards hang glider frames javelins hockey sticks sailplanes sailboards ski poles playground equipment fishing rods snow and water skis bows arrows racquets pole vaulting poles skateboards bats helmets bicycle frames canoes catamarans oars paddles and other items mass produced modular homes mobile homes windmills audio speakers furniture including chairs lamps tables and other modern furniture designs soundboards for string instruments lightweight armored products for personnel vehicle and equipment protection appliances including refrigerators vacuum cleaners and air conditioners tools including hammer handles ladders and the like biocompatible implants artificial bones prostheses electrical circuit boards and pipes of all kinds.

In order to facilitate a more complete understanding of the invention a number of Examples are provided below. However the scope of the invention is not limited to specific embodiments disclosed in these Examples which are for purposes of illustration only.

The oven laser vaporization apparatus described in and also described by Haufler et al. Carbon Arc Generation of C Vol. 206 p. 627 1991 and by U.S. Pat. No. 5 300 203 was utilized. An Nd YAG laser was used to produce a scanning laser beam controlled by a motor driven total reflector that was focused to a 6 to 7 mm diameter spot onto a metal graphite composite target mounted in a quartz tube. The laser beam scans across the target s surface under computer control to maintain a smooth uniform face on the target. The laser was set to deliver a 0.532 micron wavelength pulsed beam at 300 millijoules per pulse. The pulse rate was 10 hertz and the pulse duration was 10 nanoseconds ns .

The target was supported by graphite poles in a 1 inch quartz tube initially evacuated to 10 m Torr. and then filled with 500 Torr. argon flowing at 50 standard cubic centimeters per second sccm . Given the diameter of the quartz tube this volumetric flow results in a linear flow velocity through the quartz tube in the range of 0.5 to 10 cm sec. The quartz tube was mounted in a high temperature furnace with a maximum temperature setting of 1200 C. The high temperature furnace used was a Lindberg furnace 12 inches long and was maintained at approximately 1000 to 1200 C. for the several experiments in Example 1. The laser vaporized material from the target and that vaporized material was swept by the flowing argon gas from the area of the target where it was vaporized and subsequently deposited onto a water cooled collector made from copper that was positioned downstream just outside the furnace.

Targets were uniformly mixed composite rods made by the following three step procedure i the paste produced from mixing high purity metals or metal oxides at the ratios given below with graphite powder supplied by Carbone of America and carbon cement supplied by Dylon at room temperature was placed in a 0.5 inch diameter cylindrical mold a the mold containing the paste was placed in a hydraulic press equipped with heating plates supplied by Carvey and baked at 130 C. for 4 to 5 hours under constant pressure and iii the baked rod formed from the cylindrical mold was then cured at 810 C. for 8 hours under an atmosphere of flowing argon. For each test fresh targets were heated at 1200 C. under flowing argon for varying lengths of time typically 12 hours and subsequent runs with the same targets proceeded after 2 additional hours heating at 1200 C.

The following metal concentrations were used in this example cobalt 1.0 atom percent copper 0.6 atom percent niobium 0.6 atom percent nickel 0.6 atom percent platinum 0.2 atom percent a mixture of cobalt and nickel 0.6 atom percent 0.6 atom percent respectively a mixture of cobalt and platinum 0.6 atom percent 0.2 atom percent respectively a mixture of cobalt and copper 0.6 atom percent 0.5 atom percent respectively and a mixture of nickel and platinum 0.6 atom percent 0.2 atom percent respectively . The remainder of the mixture was primarily graphite along with small amounts of carbon cement. Each target was vaporized with a laser beam and the soots collected from the water cooled collector were then collected separately and processed by sonicating the soot for 1 hour in a solution of methanol at room temperature and pressure other useful solvents include acetone 1 2 dicholoroethane 1 bromo 1 2 dichloroethane and N N dimethylormanide . With one exception the products collected produced a homogeneous suspension after 30 to 60 minutes of sonication in methanol. One sample vaporized from a mixture of cobalt nickel and graphite was a rubbery deposit having a small portion that did not fully disperse even after 2 hours of sonication in methanol. The soots were then examined using a transmission electron microscope with a beam energy of 100 keV Model JEOL .

Rods 0.5 inch diameter having the Group VIII transition metal or mixture of two VIII transition metals described above were evaluated in the experimental apparatus to determine the yield and quality of single wall carbon nanotubes produced. No multi wall carbon nanotubes were observed in the reaction products. Yields always increased with increasing oven temperature up to the limit of the oven used 1200 C. . At 1200 C. oven temperature of the single metals utilized in the example nickel produced the greatest yield of single wall carbon nanotubes followed by cobalt. Platinum yielded a small number of single wall carbon nanotubes and no single wall carbon nanotubes were observed when carbon was combined only with copper or only with niobium. With respect to the mixtures of two Group VIII transition metal catalysts with graphite the cobalt nickel mixture and the cobalt platinum mixtures were both approximately equivalent and both were the best overall catalysts in terms of producing yields of single wall carbon nanotubes. The yield of single wall carbon nanotubes for both of these two metal mixtures were 10 to 100 times the yield observed when only one Group VIII transition metal was used. The mixture of nickel and platinum with graphite also had a higher yield of single wall carbon nanotubes than a single metal alone. The cobalt copper mixture with graphite produced a small quantity of single wall carbon nanotubes.

The cobalt nickel mixture with graphite and the cobalt platinum mixture with graphite both produced deposits on the water cooled collector that resembled a sheet of rubbery material. The deposits were removed intact. The cobalt platinum mixture produced single wall carbon nanotubes in a yield estimated at 15 weight percent of all of the carbon vaporized from the target. The cobalt nickel mixture produced single wall carbon nanotubes at yields of over 50 wt of the amount of carbon vaporized.

The images shown in are transmission electron micrographs of single wall carbon nanotubes produced by vaporizing a target comprising graphite and a mixture of cobalt and nickel 0.6 atom percent 0.6 atom percent respectively at an oven temperature of 1200 C. shows a medium magnification view where the scale bar represents 100 mm showing that almost everywhere bundles of single wall carbon nanotubes are tangled together with other single wall carbon nanotubes. is a high magnification image of one bundle of multiple single wall carbon nanotubes that are all roughly parallel to each other. The single well carbon nanotubes all have a diameter of about 1 nm with similar spacing between adjacent single wall carbon nanotubes. The single wall carbon nanotubes adhere to one another by van der Waals forces.

In this example a laser vaporization apparatus similar to that described by was used to produce longer single wall carbon nanotubes. The laser vaporization apparatus was modified to include a tungsten wire strung across the diameter of a quartz tube mounted in an oven. The tungsten wire was placed downstream of the target so that the wire was 1 to 3 cm downstream from the downstream side of the target 13 to 15 cm downstream from the surface of the target being vaporized . Argon at 500 Torr. was passed through the quartz tube at a flow rate equivalent to a linear velocity in the quartz tube of about 1 cm sec. The oven was maintained at 1200 C. and Group VIII transition metals were combined at 1 to 3 atom with carbon to make the target.

The pulsed laser was operated as in Example 1 for 10 to 20 minutes. Eventually a tear drop shaped deposit formed on the tungsten wire with portions growing to lengths of 3 to 5 mm. The deposit resembled eyelashes growing on the tungsten wire. Examination of the deposit revealed bundles of millions of single wall carbon nanotubes.

Graphite rods were prepared as described in Example 1 using graphite graphite cement and 1.2 atom of a mixture of 50 atom cobalt powder and 50 atom nickel powder. The graphite rods were pressed into shape and then formed into targets as described in Example 1. The graphite rods were then installed as targets in an apparatus as diagramed in except tungsten wire was not used. A quartz tube holding the graphite rod targets was placed in an oven heated to 1200 C. Argon gas which had been catalytically purified to remove water vapor and oxygen was passed through the quartz tube at a pressure of about 500 Torr and a flow rate of about 50 sccm although flow rates in the range of about 1 to 500 sccm standard cubic centimeters per minute preferably 10 to 100 sccm are also useful for a 1 inch diameter flow tube. The first laser was set to deliver a 0.532 micron wavelength pulsed beam at 250 mJ per pulse. The pulse rate was 10 Hz and the pulse duration was 5 to 10 ns. A second laser pulse struck the target 50 ns after the end of the first pulse. The second laser was set to deliver a 1.064 micron wavelength pulsed beam at 300 mJ per pulse. The pulse rate was 10 Hz and the pulse duration was 5 to 10 ns. The first laser was focused to a 5 mm diameter spot on the target and the second laser was focused to a 7 mm diameter gaussian spot having the same center point on the target as the spot from the first laser. About 1 10th of a second after the second laser hit the target the first and second lasers fired again and this process was repeated until the vaporization step was stopped.

About 30 mg hr of the raw product from the laser vaporization of the target surface was collected downstream. The raw product comprised a mat of randomly oriented single wall carbon nanotubes. The raw product mat is made up almost entirely of carbon fibers 10 20 nm in diameter and 10 to 1000 microns long.

About 2 mg of the raw product mat was sonicated in 5 ml methanol for about 0.5 hour at room temperature. Transmission Electron Microscope TEM analysis of the sonicated product proved that the product was comprised mostly of ropes of single wall carbon nanotubes i.e. bundles of 10 to 1000 single wall carbon nanotubes aligned with each other except for occasional branching having a reasonably constant rope diameter over the entire length of the rope. The ropes were more than 100 microns long and consisting of uniform diameter single wall carbon nanotubes. About 70 to 90 wt of the product is in the form of ropes. The individual single wall carbon nanotubes in the ropes all terminate within 100 nm of each other at the end of the rope. More than 99 of the single wall carbon nanotubes appear to be continuous and free from carbon lattice defects over all of the length of each rope.

Material formed by the laser production method described in U.S. Ser. No. 08 687 665 was purified as follows to obtain a preparation enriched in nanotubes. 200 mg of the raw laser produced single wall nanotube material estimated yield of 70 was refluxed in 2.6 M aqueous nitric acid solution for 24 hours. At 1 atm pressure the reflux temperature was about 1200 C. The solution was then filtered through a 5 micron pore size TEFLON filter Millipore Type LS and the recovered single wall nanotubes were refuxed for a second 24 hr period in fresh nitric acid solution 2.6 M . The solution was filtered again to recover the single wall nanotube material and the material recovered from the filtration step was sonicated in saturated NaOH in ethanol at room temperature for 12 hours. The ethanolic solution was filtered to recover the single wall nanotube material and the material recovered was neutralized by refluxing in 6M aqueous HCl for 12 hours. The nanotube material was recovered from the aqueous acid by filtration and baked at 850 C. in 1 atm Hgas flowing at 1 10 sccm through a 1 quartz tube for 2 hours. The yield was 70 mg of recovered purified material. Detailed TEM SEM and Raman spectral examination showed it to be 99 pure with the dominant impurity being a few carbon encapsulated Ni Co particles.

Bucky paper 100 microns thick obtained by the filtration and baking of purified SWNT material as described in Example 1 was exposed to a 2 GEV beam of Auions in the Texas A M Superconducting Cyclotron Facility for 100 minutes. The irradiated paper had 10 100 nm bullet holes on average every 100 nm along the nanotube lengths. The irradiated paper was refluxed in 2.6 M nitric acid for 24 hours to etch away the amorphous carbon produced by the fast ion irradiation filtered sonicated in ethanol potassium hydroxide for 12 hours refiltered and then baked in vacuum at 1100 C. to seal off the ends of the cut nanotubes.

The material was then dispersed in toluene while sonicating. The resulting tubular molecules which averaged about 50 60 nm in length were examined via SEM and TEM.

About 10 10 10 nanotube molecules with lengths 50 60 nm are prepared as described above are derivatized to have an SH group at one end and allowed to form a SAM molecular assay of SWNT molecules on a substrate coated with gold in which the tubular molecules are aligned with their long axis parallel and the ends of the tubes forming a plane perpendicular to the aligned axes.

The array according to Example 6 can be used to grow a continuous macroscopic carbon fiber in the apparatus shown in . The ends of the nanotubes which form the plane perpendicular to the axes of the tubes of the array are first opened. For the 2 D assembly of nanotubes on the gold covered surface the assembly can be made to be the positive electrode for electrolytic etching in 0.1 M KOH solution which will open the tips of the nanotubes.

Ni Co metal clusters are then vacuum deposited onto the open ends of the assembled nanotubes in the SAM. Preferably metal clusters 1 nm in diameter are arranged so that one such Ni Co nanoparticle sits on the top opening of every nanotube in the nanotube array.

The Ni Co capped nanotubes in the array are heated in a vacuum up to 600 C. pyrolyzing off all but the carbon nanotubes and the Ni Co particles. Once the pyrolysis is complete a flow of ethylene gas is started and the tubes elongate in the direction of the aligned axes to form a carbon fiber of macroscopic diameter. If a significant portion of the Ni Co catalyst particles deactivate it may be necessary to electrochemically etch the tips open and clean the assembly again and repeat steps of applying the Ni Co catalyst particles and reinitiating growth of the array. A continuous fiber of about 1 micro in diameter is continuously recovered at room temperature on the take up roll.

Single walled fullerene nanotubes were prepared by an apparatus comprising a 2.5 cm by 5 cm cylindrical carbon target with a 2 atom of a 1 1 mixture of cobalt and nickel that was rotated about its principle axis in flowing argon 500 torr 2 cm sec in a 10 cm diameter fused silica tube heated to 1100 C. Two pulsed laser beams ND YAG nm 1 J pulse 1 30 pulses 40 ns delay were focused to a 7 nm diameter spot on the side of the rotating target drum and scanned under computer control along the length of the drum alternating from the left to the right side of the drum so as to change the angle of incidence on the target surface to avoid deep pitting. This method has the advantage of producing 20 grams of material in two days of continuous operation.

The raw material formed by the apparatus was purified by refluxing in nitric acid followed by filtration and washing in pH 10 water with Triton X 100 surfactant. The net yield of purified fullerene fibers from this method depends on the initial quality of the raw material which is typically in the range of 10 20 by weight. The molecular perfection of the side walls a characteristic of fullerene fibers allows these fibers to survive the refluxing.

The fullerene ropes were highly tangled with one other. The fullerene ropes frequently occurred in fullerene toroids crop circles which suggests that the ropes are endless. This is due to van der Waals adherence between the live ends of the ropes and the sides of other ropes during the high yield growth process in the argon atmosphere of the laser oven method. The growing rope ends were eliminated in collisions with another live rope end that was growing along the same guiding rope from the opposite direction. In one dimension collisions are unavoidable.

Ends were created from the tangled nearly endless ropes by many techniques ranging from cutting the ropes with a pair of scissors to bombarding the ropes with relativistic gold ions. Here the ropes were cut by sonicating them in the presence of an oxidizing acid such as HSO HNO. The cavitation produced local damage to the tubes on the surface of the ropes which activated them for chemical attack by the oxidizing acid. As the acid attacked the tube the tube was completely cut open and the tube slowly etched back with its open end unable to re close at the moderate temperature. Nanotubes underlying the now cut surface tube on the rope were exposed and subsequent cavitation induced damage resulted in the cutting of the entire rope. The cut nanotubes were subjected to further oxidizing acid treatment in order to ensure that they are molecularly perfect and chemically clean.

The length distribution of the open ended tubes is shortened systematically with exposure time to the acid. In a 3 1 concentrated sulfuric acid nitric acid at 70 C. the average cut nanotube was shortened at a rate of 130 nm hr. In a 4 1 sulfuric acid 30 aqueous hydrogen peroxide piranha mixture at 70 C. the shortening rate was approximately 200 nm hr. This etching rate is sensitive to the chiral index of the nanotubes m m with all arm chair tubes n m having a distinct chemistry from the zig zag tubes m O and to a lesser extent with tubes of intermediate helical angle n m .

The cut fullerene tubes material formed stable colloidal suspensions in water with the assistance of surfactants such as sodium dodecyl sulfate or a non ionic surfactant such as Triton X 100. The suspensions were separated as a function of nanotube length.

AFM imaging of the cut nanotube pieces on graphite revealed that many nanotubes are individuals but that a majority of the nanotubes were in van der Waals contact with each other. The nanotubes with lengths of greater than 100 nm may be closed by true hemifullerene end caps which form sealed fullerene capsules when annealed in a vacuum at 1000 1200 C.

Referring to a SEM image of raw SWNT felt material is shown in while the same material after purification is shown in . The abnormally low quality initial starting material emphasizes the effectiveness of the following purification process. The raw sample 8.5 gm was refluxed in 1.21 of 2.6 M nitric acid for 45 hours. Upon cooling the solution was transferred to PTFE centrifuge tubes and spun at 2400 g for 2 hours. The supernatant acid was decanted off replaced by de ionized water vigorously shaken to suspend the solids followed by a second centrifuge decant cycle. The solids were re suspended in 1.81 water with 20 ml Triton X 100 surfactant and adjusted to a pH of 10 with sodium hydroxide. The suspension was then transferred to the reservoir of a tangential flow filtration system MiniKros Lab System Spectrum Laguna Hills Calif. . The filter cartridge used M22M 600 0.1N Spectrum had mixed cellulose ester hollow fibers of 0.6 mm diameter 200 nm pores and a total surface area of 5600 cm. The buffer solution consisted of 441 of 0.2 vol Triton X 100 in water of which the first 34 l were made basic pH 10 with sodium hydroxide and the final at pH 7. The cartridge inlet pressure was maintained at 6 psi. A control valve was added to the exit so that the outflow rate was restricted to 70 ml min. The result was a stable suspension of purified SWNT for which the SEM image in is typical. Filtration of this suspension produces a paper of tangled SWNT which resembles carbon paper in appearance and feel. As is evident in the SEM image of the torn edge of this bucky paper shows that the tearing process produces a substantial alignment of SWNT rope fibers. The overall yield of purified SWNT from this abnormally poor starting material was 9 by weight.

One gram of purified single walled fullerene nanotubes is dispersed in 1 liter of dichloro ethane together with 10 grams of Epon epoxy. The hardener is added to the solvent removed by vacuum rotary evaporation. The resultant fullerene nanotube epoxy composite is then cured at 100 C. for 24 hours.

Alternatively a carbon fiber fullerene nanotube composite can be prepared by drawing one or more continuous carbon fibers or woven carbon fiber tapes through a vat containing the above dichloroethane epoxy nanotube suspension and then winding this impregnated tape around a desired form. After curing in an autoclave in a fashion known in the carbon fiber epoxy composite industry see e.g. D. L. 1994 a composite of superior delamination resistance is produced. The fullerene nanotubes within the composite strengthen the epoxy between the carbon fiber layers. A superior composite is produced if one uses fullerene fibers for both the woven tape layers and the tangled nanotube strengtheners within the epoxy phase.

Modification and variations of the methods apparatus compositions and articles of manufacture described herein will be obvious to those skilled in the art from the foregoing detailed description. Such modifications and variations are intended to come with the scope of the appended claims.
